Repository: tjdgus30216/urp-3-2

File: URP4/07_COMPRESSION_DATA_AND_PILOT/COMP-FACTORY-003_BCL_VORONOI_INTAKE/xy_eligible_exact_join.csv (part 1 of 5)
model_key,structural_model_id,raw_model_id,source_group,family_group,vf_group,weight,measured_vf,height,performance_source_file,performance_sheet,source_block_index,structural_excel_row,crosswalk_status,x__Type,x__Source,x__Target VF,x__Actual VF,x__Node 개수,x__Strut 개수,x__Global: Strut No. at Nodes-AVG,x__Global: Strut No. at Nodes-STDEV,x__Node: Strut count - AVG,x__Node: Strut count - STDEV,x__Global: Length - AVG,x__Global: Length - STDEV,x__Global: Angle-Z (weighted with length)-AVG,x__Global: Angle-Z (weighted with length)-STDEV,x__Node: Length - AVG,x__Node: Length - STDEV,x__Node: Angle-Z (weighted with length)-AVG,x__Node: Angle-Z (weighted with length)-STDEV,x__Global: l/d AVG,x__Global: l/d STDEV,x__Node: l/d AVG,x__Node: l/d STDEV,x__Global: Angle-X (weighted with length)-AVG,x__Global: Angle-X (weighted with length)-STDEV,x__Node: Angle-X (weighted with length)-AVG,x__Node: Angle-X (weighted with length)-STDEV,x__Global: Angle-Y (weighted with length)-AVG,x__Global: Angle-Y (weighted with length)-STDEV,x__Node: Angle-Y (weighted with length)-AVG,x__Node: Angle-Y (weighted with length)-STDEV,x__connected_components,x__maxwell_index_M_3D,x__total_strut_length_mm,x__mean_radius_mm,x__std_radius_mm,x__mean_diameter_mm,x__surface_area_mm2,x__surface_to_solid_volume_1_per_mm,x__solid_volume_mm3_approx,x__bbox_x_mm,x__bbox_y_mm,x__bbox_z_mm,x__mass_center_x_mm,x__mass_center_y_mm,x__mass_center_z_mm,y__Modulus,y__Com. Strength,y__Com. strain,y__APS,y__AS,y__Yield strength,y__Yield strain,y__LCC,y__EAS,y__Densif. strength,y__Densifi. strain,y__EAE,y__SE,y__Total energy,y__SEA,y__Max. Plateau stress
VF30_B1,VF30_B1. SC,B1,bcl,B,30,10.4127,0.3167660618134027,30.12,New_VF30.xlsx,VF30,1,152,eligible_exact_model_label_join,Imported,"B, C, L model_30 mm_merge.xlsx",0.3,0.5735343440118909,216,540,5,0.8183932073645682,5,0.8183932073645682,6,0,30,42.42640687119285,6,0,30,7.567371821119256,2.432243769199524,0,2.432243769199524,0,30,42.42640687119285,30,7.567371821119256,30,42.42640687119285,30,7.567371821119256,1,-102,3240,1.233429,0,2.466858,25109.55602360744,1.621495846133016,15485.42728832105,30,30,30,-4.649058915617843e-16,9.71445146547012e-17,2.775557561562891e-17,676.66,30.62196734230315,0.05827564671235106,25.67280939896847,21.911014714995215,27.32475665481576,0.042372592263479884,0.30063706332058404,0.11051671349234374,0.21046025664813164,0.12949078615458215,71.553256099016,0.8383788380409644,2.837274520889348,7.386445178701822,25.67280939896847
VF30_B2,VF30_B2. SC8,B2,bcl,B,30,11.1071,0.340262842410308,29.91,New_VF30.xlsx,VF30,2,155,eligible_exact_model_label_join,Imported,"B, C, L model_30 mm_merge.xlsx",0.3,0.4815929826681151,1331,3630,5.454545454545454,0.6682937537889932,5.454545454545454,0.6682937537889932,3,0,30,42.42640687119285,3,0,30,5.953579829141026,2.4330900243309,0,2.4330900243309,0,30,42.42640687119285,30,5.953579829141026,30,42.42640687119285,30,5.953579829141026,1,-357,10890,0.6165,0,1.233,42183.32694903199,3.244120032441202,13003.01053203911,30,30,30,-9.540979117872439e-17,1.734723475976807e-18,1.058181320345852e-16,555.95,26.972612445030652,0.11819110817231303,25.15907729419184,21.399433195947605,22.23771074463181,0.04196242211413852,0.2133460228529356,0.12964921438153598,0.4571629227971297,0.1524271496300195,79.33763642494395,0.93276383018016,3.261854605756312,7.905381614674771,25.15907729419184
VF30_B3,VF30_B3. BCC,B3,bcl,B,30,10.7297,0.32991462793850396,29.8,New_VF30.xlsx,VF30,3,158,eligible_exact_model_label_join,Imported,"B, C, L model_30 mm_merge.xlsx",0.3,0.3966485379524625,341,1000,5.865102639296188,2.486312365856443,5.865102639296188,2.486312365856443,5.196152422706632,0,35.26438968275545,7.958078640513121e-13,5.196152422706632,0,35.26438968275465,0,3.207620296249634,0,3.207620296249634,0,35.26438968275545,7.958078640513121e-13,35.26438968275465,0,35.26438968275545,7.958078640513121e-13,35.26438968275465,0,1,-17,5196.152422706627,0.80997,0,1.61994,26444.21527887822,2.469227255330446,10709.51052471649,30,30,30,7.979727989493313e-17,8.673617379884035e-17,2.081668171172169e-17,171.7,8.352329124579438,0.049924080178746215,7.019715679141172,5.353632118631315,8.217614138699123,0.04895092581633011,0.40731905556357106,0.06371861315608854,0.3031087182307054,0.08354824125257171,64.09747555177772,0.8404500797847372,0.44728654782492566,1.1180392007851576,7.019715679141172
VF30_B4,VF30_B4. BCC2,B4,bcl,B,30,11.5127,0.35209968419083915,29.96,New_VF30.xlsx,VF30,4,161,eligible_exact_model_label_join,Imported,"B, C, L model_30 mm_merge.xlsx",0.3,0.4003600725703719,881,2500,5.675368898978434,6.05984881159924,5.675368898978434,6.05984881159924,4.624045381354223,0.4672168959143087,32.36628916441202,15.95579391949858,4.530534128284136,0.4010610537484269,31.62644076847501,16.76561613782406,4.237803495195148,0.4281907358660089,4.152103143572639,0.3675608250332467,32.36628916441202,15.95579391949858,31.62644076847501,16.76561613782406,32.36628916441202,15.95579391949858,31.62644076847501,16.76561613782406,1,-137,11560.11345338552,0.545571,0,1.091142,39627.18678008927,3.665884000432575,10809.72195940004,30,30,30,7.806255641895632e-18,-2.34187669256869e-17,-8.673617379884035e-18,191.99,157.78359950315738,0.9359139761026306,7.010895468343678,6.0858962979565785,9.18300549108376,0.04979915634295109,0.5809198368950933,0.10529120724994505,0.4733507985094721,0.12129448344575483,3.857115896151675,0.0444336134453783,0.7381856477650748,1.7289113593108028,7.010895468343678
VF30_B5,VF30_B5. FCC,B5,bcl,B,30,11.7583,0.3585339756526695,30.05,New_VF30.xlsx,VF30,5,164,eligible_exact_model_label_join,Imported,"B, C, L model_30 mm_merge.xlsx",0.3,0.4502881257440824,666,2800,8.408408408408409,2.308830030479394,8.408408408408409,2.308830030479394,4.242640687119285,0,35.35714285714099,18.46466564958602,4.242640687119285,0,36.1936936936937,8.5248432626002,3.71664606886871,0,3.71664606886871,0,27.32142857142728,21.97734803224887,26.90315315315316,5.535922113947847,27.32142857142728,21.97734803224884,26.90315315315316,5.535922113947847,1,808,11879.39392393435,0.570762,0,1.141524,42601.92302602564,3.504087518089852,12157.77939509023,30,30,30,3.642919299551295e-17,0,0,254.53,23.49072276034801,0.8381935911521401,8.90292688314536,8.022995804878978,12.737054161613498,0.052037185162123564,0.4723448433783675,0.12594454192532412,1.5495199709992091,0.1397576510523066,34.15389082204688,0.37899757167852527,1.1212750480923959,2.579019388488034,8.90292688314536
VF30_C1,VF30_C1. SC+FCC,C1,bcl,C,30,11.8651,0.3615498880671534,30.07,New_VF30.xlsx,VF30,6,167,eligible_exact_model_label_join,Imported,"B, C, L model_30 mm_merge.xlsx",0.3,0.4689480572526327,666,3340,10.03003003003003,3.497668267198523,10.03003003003003,3.497668267198523,4.526764647884431,0.6470755942755623,34.20913765637215,25.66015210277854,4.463207075045331,0.3218293948774661,36.1936936936937,8.841568619718874,4.383851101960517,0.6266469051671146,4.322300092044675,0.3116689859359542,27.89543117181107,27.68459197936368,26.90315315315316,6.012222272753585,27.89543117181105,27.68459197936368,26.90315315315316,6.012222272753585,1,1348,15119.39392393467,0.5163,0,1.0326,49047.44352438927,3.873716831299634,12661.59754582108,30,30,30,7.308390004290288e-15,1.465841337200402e-16,-1.48318857196017e-16,300.15,19.053771322449872,0.7743414957182986,6.770669717032425,6.723188922982557,11.555190350388957,0.040453900108055774,0.31777754652155676,0.6609606281420627,6.0234502890325405,0.6656284927252822,35.28534487585165,0.3553453855644298,4.475146109112194,10.207320557846398,6.770669717032425
VF30_C10,VF30_C10. SC8+BCC,C10,bcl,C,30,11.8413,0.3614256351520693,30.02,New_VF30.xlsx,VF30,15,194,eligible_exact_model_label_join,Imported,"B, C, L model_30 mm_merge.xlsx",0.3,0.4597279237092271,1331,4630,6.95717505634861,3.053724335044834,6.95717505634861,3.053724335044834,3.474330976826487,0.9038194965820315,31.70050428998286,34.99462836546444,3.278300307009656,0.4860153843005604,30.84188422820155,5.512555544720079,3.505176530293066,0.9118437213297335,3.307405475191341,0.4903302908601297,31.70050428998285,34.99462836546432,30.84188422820155,5.512555544720079,31.70050428998286,34.99462836546445,30.84188422820155,5.512555544720079,1,643,16086.15242270639,0.4955999999999999,0,0.9911999999999997,50091.42025887463,4.035512510088782,12412.65394014913,30,30,30,-1.39645239816133e-16,1.994931997373328e-17,-1.127570259384925e-17,311.72,24.655448436472337,0.7988928897007996,14.97123034513451,12.9831338091224,14.018559210762328,0.04696084439766839,0.3314171952758108,0.15786389273314771,2.7360784424514195,0.18203745998727533,52.65827487411138,0.6072179292828377,2.3634167012875604,5.392549165664859,14.97123034513451
VF30_C11,VF30_C11. SC+DGR+BCC,C11,bcl,C,30,10.9806,0.334486424517635,30.08,New_VF30.xlsx,VF30,16,197,eligible_exact_model_label_join,Imported,"B, C, L model_30 mm_merge.xlsx",0.3,0.4907320673479409,791,3340,8.445006321112515,6.75009214892266,8.445006321112515,6.75009214892266,4.812247203449505,0.6687310106600088,31.70190579000287,24.13957546141946,4.598125880265186,0.4144631709077064,31.19387313324934,16.28862054634562,4.697166621229385,0.6527389074280223,4.488165817730781,0.4045516553515924,31.70190579000283,24.13957546141942,31.19387313324934,16.28862054634562,31.70190579000287,24.13957546141947,31.19387313324934,16.28862054634562,1,973,16072.9056595216,0.51225,0,1.0245,51731.63813916802,3.904343582235238,13249.7658183944,30,30,30,3.903127820947816e-16,-1.304512053934559e-15,-6.938893903907228e-17,418.34,20.994042530572095,0.7442249588428442,10.365721082570696,9.714094495074772,15.51300294584995,0.03907203331092922,0.3687407788630194,0.12836671162736643,2.225634255614447,0.13697761841731218,46.270719328727864,0.4937458361092606,1.330613529016065,3.280546550964693,10.365721082570696
VF30_C12,VF30_C12. SC2+DGR+BCC,C12,bcl,C,30,11.5827,0.354832712840064,29.91,New_VF30.xlsx,VF30,17,200,eligible_exact_model_label_join,Imported,"B, C, L model_30 mm_merge.xlsx",0.3,0.4850842926808512,791,4090,10.34134007585335,6.331140455537716,10.34134007585335,6.331140455537716,4.479928034112798,0.9257995123020916,31.49291666466051,27.06491625963296,4.245162148317644,0.4809892780913193,30.9424923037586,6.408107441449696,4.695941335548007,0.9704397403585865,4.449855501381179,0.5041816332194122,31.49291666466048,27.06491625963295,30.9424923037586,6.408107441449696,31.49291666466051,27.06491625963295,30.9424923037586,6.408107441449696,1,1723,18322.90565952183,0.477,0,0.954,54915.20294500203,4.19287211740042,13097.27590238298,30,30,30,-3.694961003830599e-15,-4.77048955893622e-17,8.673617379884035e-19,379.17,19.13264657745603,0.7674123913966073,7.778837837212318,7.74360926740428,14.059833573286019,0.03906066956444425,0.2777085263377059,0.5268344146413712,4.509167114817788,0.5292311810990481,40.473278153418484,0.40657406207346725,4.098159478557902,9.52440752184725,7.778837837212318
VF30_C13,VF30_C13. SC8+DGR+BCC2,C13,bcl,C,30,12.2419,0.37502711693446084,29.91,New_VF30.xlsx,VF30,18,203,eligible_exact_model_label_join,Imported,"B, C, L model_30 mm_merge.xlsx",0.3,0.4853804827582909,1331,7430,11.16453794139745,5.751297087492261,11.16453794139745,5.751297087492261,3.763868956479223,0.8047634011106486,33.25379595245317,29.19786807751992,3.580985888407077,0.3828470556421007,32.82432006575667,8.246093047896274,4.872681811446572,1.041841794295047,4.635922506135829,0.4956314649004533,29.84033088808686,30.23704962645375,29.3071851298972,8.96865444793552,29.84033088808686,30.23704962645374,29.3071851298972,8.96865444793552,1,3443,27965.54634664239,0.3862214999999999,0,0.7724429999999998,67864.02639145598,5.178375621243251,13105.27303447385,30,30,30,-2.545706700995964e-16,-9.454242944073599e-17,3.469446951953614e-18,381.76,24.650069360344386,0.7637932847701453,11.391605258187015,10.732770496826651,14.458213759432763,0.03982136902290356,0.319886799413931,0.22009227407642704,5.599595083059001,0.23360271305499983,43.54052858809767,0.4621327872007198,2.507204306655364,5.513150142613135,11.391605258187015
VF30_C14,VF30_C14. SC8+FCC+BCC,C14,bcl,C,30,11.9208,0.3633680030283794,30.06,New_VF30.xlsx,VF30,19,206,eligible_exact_model_label_join,Imported,"B, C, L model_30 mm_merge.xlsx",0.3,0.4749175572444034,1331,8430,12.6671675432006,5.902054900316013,12.6671675432006,5.902054900316013,3.820662756080654,0.7712181777321188,34.80107097166095,27.49541757304076,3.655301962978384,0.3852872814382757,34.83987515172068,5.483992517658941,5.366310411196864,1.083214196249457,5.134052972558449,0.5411551036252489,28.87342187051017,29.43966420029827,28.2994075869152,6.301502641635454,28.87342187051017,29.4396642002983,28.2994075869152,6.301502641635454,1,4443,32208.18703376242,0.355986,0,0.711972,72040.88950463722,5.618198468479098,12822.77404559889,30,30,30,6.375108774214766e-17,3.317658647805644e-17,3.410900034639397e-16,282.91,23.086482075951274,0.783866401871106,8.058418758660236,7.932029571726449,11.803155074592306,0.04368010779259638,0.15778987809665485,0.6606974458998679,6.0850462690255664,0.6712250179722371,34.35789630326175,0.34905356009413535,5.324176691838402,12.083104843718216,8.058418758660236
VF30_C2,VF30_C2. SC2+FCC,C2,bcl,C,30,11.6843,0.3559222383104204,30.08,New_VF30.xlsx,VF30,7,170,eligible_exact_model_label_join,Imported,"B, C, L model_30 mm_merge.xlsx",0.3,0.4600548699315015,791,4090,10.34134007585335,3.484838441221803,10.34134007585335,3.484838441221803,4.24679558042396,0.8312987609941442,33.66389354662838,28.43090408566867,4.115528072680853,0.6173907124052705,34.05212968020859,5.341094515439157,4.450532035966432,0.8711796217171099,4.312967079653219,0.6470095139341482,28.16805322668272,30.01369685441088,27.97393515989571,5.10348667531884,28.16805322668271,30.01369685441078,27.97393515989571,5.103486675318841,1,1723,17369.39392393488,0.477111,0,0.954222,52069.5665710937,4.191896644596332,12421.48148815054,30,30,30,-6.973588373426765e-16,-3.920475055707584e-16,-1.474514954580286e-16,356.34,17.38831751077942,0.7944564356013459,7.747275217534975,7.690423241329467,14.23531918297202,0.04192983985666507,0.4157920879038452,0.27236318502098794,1.8418505083231342,0.2743766483673034,44.22752941198593,0.44554484427445384,2.110072553481993,4.888943639573146,7.747275217534975
VF30_C3,VF30_C3. SC8+FCC,C3,bcl,C,30,12.0802,0.3705690623467913,29.87,New_VF30.xlsx,VF30,8,173,eligible_exact_model_label_join,Imported,"B, C, L model_30 mm_merge.xlsx",0.3,0.5169650717817174,1331,6430,9.66190833959429,4.680294537420224,9.66190833959429,4.680294537420224,3.541118806210575,0.61617021083459,32.79496285756844,32.34088897438314,3.37221086565787,0.3742455800588115,32.015555085964,6.784612512449792,4.008193607265187,0.697443275758758,3.817006650659185,0.4236087021164402,28.60251857121288,33.38680318599222,28.992222457018,5.764613374742616,28.60251857121288,33.38680318599218,28.992222457018,5.764613374742616,1,2443,22769.39392393512,0.441735,0,0.88347,63196.51799430143,4.527601389973627,13958.05693810637,30,30,30,-3.131175874138137e-16,5.056718932472393e-16,-6.505213034913027e-19,382.71,29.59412368969885,0.8081221215273139,10.157754381107083,9.976585543603578,14.392278998029834,0.03959182356949673,0.2648318439656224,0.5799803822497999,7.585930388544892,0.5905124797462626,33.711373407134325,0.3432355182269784,5.891298268754065,13.110360040306912,10.157754381107083
VF30_C4,VF30_C4. SC+DGR,C4,bcl,C,30,10.8548,0.33142562750801374,30.01,New_VF30.xlsx,VF30,9,176,eligible_exact_model_label_join,Imported,"B, C, L model_30 mm_merge.xlsx",0.3,0.5391206835127981,666,2340,7.027027027027027,4.819994932377068,7.027027027027027,4.819994932377068,4.648185143937911,0.7405777502547625,29.99999999999934,29.19147245931232,4.463207075045331,0.3218293948774661,30,17.75868969538651,3.560845394326401,0.567336022441903,3.419138839128923,0.2465445508346097,29.99999999999934,29.19147245931247,30,17.75868969538651,29.99999999999934,29.19147245931232,30,17.75868969538651,1,348,10876.75323681482,0.65268,0,1.30536,44604.5794412133,3.064288778574492,14556.25845484555,30,30,30,-6.012551567735613e-15,1.474514954580286e-16,1.734723475976807e-18,494.03,35.60376452697425,0.8170914037377773,10.929343083281172,10.736007015457352,19.578717969635555,0.04161656201835048,0.5243975898002446,0.16163156138170612,2.3467641401960426,0.1645422534545384,30.15413442396941,0.3069715584429518,1.766526787427086,4.395486052402456,10.929343083281172
VF30_C5,VF30_C5. SC+DGR2,C5,bcl,C,30,10.9686,0.33523536482991845,29.98,New_VF30.xlsx,VF30,10,179,eligible_exact_model_label_join,Imported,"B, C, L model_30 mm_merge.xlsx",0.3,0.6329181306857149,3096,7020,4.534883720930233,0.7781824144493177,4.534883720930233,0.7781824144493177,1.912013910126251,0.5867297897740104,29.99999999999882,27.85452711902544,1.944144469661688,0.2271043299810052,30,22.21203850363801,1.501738854953072,0.460830811949427,1.526974921192026,0.1783728636357251,29.99999999999878,27.85452711902542,30,22.21203850363801,29.99999999999883,27.85452711902543,30,22.21203850363801,1,-2262,13422.33764908687,0.6365999999999999,0,1.2732,53687.68309303897,3.141690229343387,17088.7895285143,30,30,30,-1.675742877793596e-15,3.122502256758253e-16,2.424276057677588e-16,423.68,20.980284514140365,0.8158507988185225,14.42957199547897,12.968165303389767,16.041797322028337,0.039833453921924805,0.25949882041594685,0.15046260009171758,5.03791982014113,0.16741851062639446,61.811198483268605,0.687768175200564,2.1711109206503996,5.340783223108609,14.42957199547897
VF30_C6,VF30_C6. SC+OR,C6,bcl,C,30,10.6086,0.3246657942857662,29.94,New_VF30.xlsx,VF30,11,182,eligible_exact_model_label_join,Imported,"B, C, L model_30 mm_merge.xlsx",0.3,0.8454594729115935,1296,3420,5.277777777777778,0.7051930922075863,5.277777777777778,0.7051930922075863,2.436014276182205,0.4136999483961163,30.0000000000022,31.22525209354294,2.426997931582141,0.1950995691583066,30,19.01021887422926,1.304215802646004,0.2214904959825014,1.299388548871475,0.1044542077086982,30.0000000000022,31.22525209354293,30,19.01021887422926,30.0000000000022,31.22525209354294,30,19.01021887422926,1,-462,8331.16882454279,0.9339,0,1.8678,48886.18860394695,2.141556911874933,22827.40576861303,30,30,30,1.035629915158154e-15,-5.633514488234681e-16,3.543172699682628e-16,527.39,33.16230676641593,0.12278843357130664,25.456541039851768,21.744526505683233,20.431266397884738,0.04069090518119306,0.3176872865791431,0.13883417037649895,0.6844645359425373,0.16253459255594258,65.57000590714127,0.7676348095794129,3.534237755923118,8.977015871189822,25.456541039851768
VF30_C7,VF30_C7. SC+FCC+BCC,C7,bcl,C,30,12.7293,0.39008889789593326,29.9,New_VF30.xlsx,VF30,12,185,eligible_exact_model_label_join,Imported,"B, C, L model_30 mm_merge.xlsx",0.3,0.4577189856887216,791,4340,10.97345132743363,5.507008478026737,10.97345132743363,5.507008478026737,4.681001462359592,0.6337838102415162,34.47904181153895,22.14145076179776,4.598125880265186,0.4144631709077064,36.40879095878663,7.635165684174551,5.318836313016535,0.7201434076919331,5.224668075930809,0.4709380634802593,29.7802060612535,24.09854527280385,28.58641422048069,6.147151600981585,29.78020606125354,24.09854527280384,28.58641422048069,6.147151600981585,1,1973,20315.54634664178,0.44004,0,0.88008,56169.49647120936,4.545041359876375,12358.41261359548,30,30,30,-1.578598363138894e-15,-7.546047120499111e-17,8.239936510889834e-18,244.84,12.589722849331853,0.07090979613200135,9.274313834008016,7.930485022814307,9.940754014517685,0.04258203693467694,0.3829525199790163,0.11179824492227756,5.35490474134477,0.13074257205173379,62.9917363370329,0.736657505887845,1.0368520095004952,2.1919263098252317,9.274313834008016
VF30_C8,VF30_C8. SC+BCC,C8,bcl,C,30,10.997,0.33768025175623706,29.84,New_VF30.xlsx,VF30,13,188,eligible_exact_model_label_join,Imported,"B, C, L model_30 mm_merge.xlsx",0.3,0.4574000185987346,341,1540,9.03225806451613,2.632737985047641,9.03225806451613,2.632737985047641,5.478021053705605,0.3836992203682345,33.24254112935414,26.41715992035668,5.476112743579368,0.2216750138410127,33.31739315678119,4.144715053626725,4.012461475028497,0.281046444442663,4.011063703682081,0.1623693016681261,33.24254112935412,26.41715992035672,33.31739315678119,4.144715053626725,33.24254112935414,26.41715992035668,33.31739315678119,4.144715053626725,1,523,8436.152422706498,0.682626,0,1.365252,36183.21160391148,2.929862032796877,12349.80050216583,30,30,30,2.071259830316308e-15,3.295974604355933e-17,-2.792904796322659e-16,474.88,20.92709487722106,0.8827211476908403,10.57828404073554,10.361783886546688,18.656702508465944,0.041266724098347,0.44166588322405526,0.17284299279149049,1.9742542337001,0.17645439165866872,49.513723463954804,0.5054826817959286,1.8283822721991918,4.4651299720088655,10.57828404073554
VF30_C9,VF30_C9. SC2+BCC,C9,bcl,C,30,10.6762,0.32575540130625086,30.03,New_VF30.xlsx,VF30,14,191,eligible_exact_model_label_join,Imported,"B, C, L model_30 mm_merge.xlsx",0.3,0.4404961064036458,491,1990,8.10590631364562,5.451922123451925,8.10590631364562,5.451922123451925,5.369925840556096,0.7787247600912321,32.5598148072456,30.52329258828244,4.741903974515265,1.169920739240689,31.71779094353187,23.73534428293076,4.510980938159307,0.6541640710033436,3.983414124282404,0.9827864128055573,32.5598148072456,30.52329258828243,31.71779094353187,23.73534428293076,32.5598148072456,30.52329258828244,31.71779094353187,23.73534428293076,1,523,10686.15242270646,0.5952059999999999,0,1.190412,39963.96162974982,3.360181180969278,11893.39487289844,30,30,30,1.085936895961481e-15,1.07032438467769e-15,-4.683753385137379e-17,501.95,23.637367083166293,0.849595949544964,12.557652881701474,11.868091263708186,19.476098996375114,0.04060494055395509,0.45811191938296947,0.13836012558690255,0.5457400769562203,0.1463991463481609,50.209023796733376,0.5312627602523716,1.7374784297889445,4.398459144817989,12.557652881701474
VF30_L1,VF30_L1. Octahedron,L1,bcl,L,30,10.9134,0.33177761588949034,30.14,New_VF30.xlsx,VF30,22,209,eligible_exact_model_label_join,Imported,"B, C, L model_30 mm_merge.xlsx",0.3,0.4244448415253612,450,1500,6.666666666666667,1.887716712732035,6.666666666666667,1.887716712732035,4.242640687119285,0,30.00000000000083,21.21320343559688,4.242640687119285,0,30,10.6184065091177,2.801898747405752,0,2.801898747405752,0,30.00000000000083,21.21320343559693,30,10.6184065091177,30.00000000000083,21.21320343559693,30,10.6184065091177,1,156,6363.961030678743,0.757101,0,1.514202,30273.40003826374,2.641655472651602,11460.01072118475,30,30,30,2.844946500601964e-16,1.734723475976807e-18,-2.844946500601964e-16,465.36,20.89753196503381,0.04789679176881867,19.14559039885893,11.743637815506412,19.75888439001594,0.04444622773431302,0.6452908525016327,0.03292033709009132,0.3348963455934906,0.05366985082654925,56.19629071584201,0.9161651448072304,0.6302792897192518,1.5666021599982063,19.14559039885893
VF30_L10,VF30_L10. Lattice Auxetic,L10,bcl,L,30,10.5181,0.3212523383194167,30.0,New_VF30.xlsx,VF30,31,236,eligible_exact_model_label_join,Imported,"B, C, L model_30 mm_merge.xlsx",0.3,0.4844744375397967,951,3220,6.771819137749737,3.010417833019144,6.771819137749737,3.010417833019144,3.803796614717657,0.8248702592472493,15.58746915337626,21.41184058633141,3.629648761103765,0.4354186618592559,12.06607287221617,12.22227646826788,3.261981489338527,0.7073752330394043,3.112639362922361,0.3733973603115135,37.20626542331055,34.53517016399343,38.96696356389192,17.16734651978976,37.20626542331055,34.53517016399341,38.96696356389192,17.16734651978976,1,373,12248.2250993911,0.58305,0,1.1661,44870.28492779182,3.430237543949918,13080.80981357451,30,30,30,5.192894725336572e-15,-8.443766519317109e-16,1.214306433183765e-17,165.9,5.706832650383624,0.03775851804563721,5.421757070668654,3.0637470275615706,5.360964004905828,0.034258518045637204,0.7784827912140335,0.0218076295948533,0.24210805183445677,0.03859185137897054,53.68559436127184,0.9500466200466198,0.11823566995041888,0.3035113840580818,5.421757070668654
VF30_L11,VF30_L11. FBCCz,L11,bcl,L,30,11.1411,0.3394883699206043,30.07,New_VF30.xlsx,VF30,32,239,eligible_exact_model_label_join,Imported,"B, C, L model_30 mm_merge.xlsx",0.3,0.46010163711311,641,2380,7.425897035881436,4.384049588637408,7.425897035881436,4.384049588637408,4.776185398004107,0.5753688235270721,44.82513777052256,15.3521720669698,4.638136242771757,0.3893187334122299,44.61870412770346,5.33172616726425,4.048987282133017,0.4877660423254257,3.931956801264629,0.3300430089964649,26.19706401889443,18.32062925085336,25.29243541253733,16.27011753499244,26.19706401889447,18.32062925085333,25.29243541253733,16.27011753499244,1,463,11367.32124724974,0.5898,0,1.1796,42125.27705003042,3.39097999321804,12422.74420205397,30,30,30,-5.551115123125783e-17,-2.775557561562891e-17,-2.602085213965211e-18,262.61,10.800566356733176,0.0401714805960985,8.563558557347482,5.786126592824618,9.98234163273824,0.03707869709094386,0.5652958277582303,0.03296229515746316,0.16364494479898756,0.04878471637927109,53.57243686778973,0.7928805096418743,0.2822745447655072,0.685676998230778,8.563558557347482
VF30_L12,VF30_L12. Weaire-Phelean,L12,bcl,L,30,11.2244,0.34010389443492767,30.24,New_VF30.xlsx,VF30,33,242,eligible_exact_model_label_join,Imported,"B, C, L model_30 mm_merge.xlsx",0.3,0.3987524342795261,6310,11450,3.629160063391442,0.6360335545946396,3.629160063391442,0.6360335545946396,1.373567661121869,0.2645736504195207,31.24927631471181,24.31279702995051,1.3697219635694,0.1194225676261154,30.56299450594003,7.373340537231641,1.471259277122825,0.2833907995067703,1.467140063806127,0.1279162035412548,33.83168306438198,25.60201550882874,34.74575734381288,9.437536261454541,31.5104269286832,24.45865735567489,31.13122929834251,7.646288363250187,1,-7474,15727.34971984504,0.4668,0,0.9336,46128.17363130764,4.284490145672665,10766.3157255472,30,30,30,-3.04639126424977e-15,5.182486384480711e-17,-9.085614205428527e-17,377.0,24.502316702897257,0.813696243258248,10.15980665390569,9.680458771388322,17.412979736858983,0.04805470886671355,0.4358839948045112,0.10281796272925108,3.430324338405616,0.1079092062212109,39.508340736791084,0.41464677716390597,1.0446106218776723,2.5328857386606614,10.15980665390569
VF30_L13,VF30_L13. Diamond,L13,bcl,L,30,10.4737,0.3200029051547628,29.99,New_VF30.xlsx,VF30,34,245,eligible_exact_model_label_join,Imported,"B, C, L model_30 mm_merge.xlsx",0.3,0.3925690429238566,1162,2000,3.442340791738382,0.9692235777720628,3.442340791738382,0.9692235777720628,2.598076211353316,0,35.26438968275683,2.174260771425972e-12,2.598076211353316,0,35.26438968275465,0,1.612121839671998,0,1.612121839671998,0,35.26438968275683,2.174260771425972e-12,35.26438968275465,0,35.26438968275683,2.174260771425972e-12,35.26438968275465,0,1,-1480,5196.152422706459,0.8057939999999999,0,1.611588,26307.87560826745,2.482023941602941,10599.36415894413,30,30,30,-1.994931997373328e-16,-1.214306433183765e-17,1.361757928641794e-16,266.54,10.763791168641452,0.043726961405913874,10.374378388918434,6.028968200785843,10.624903540658982,0.0412928166910089,0.7315654324660976,0.027058607446413745,1.3194324658334684,0.04656123949861144,56.01156791623993,0.9638219681502639,0.28071623232630216,0.723413103938362,10.374378388918434
VF30_L14,VF30_L14. Fluorite,L14,bcl,L,30,10.8176,0.3309514959819043,29.95,New_VF30.xlsx,VF30,35,248,eligible_exact_model_label_join,Imported,"B, C, L model_30 mm_merge.xlsx",0.3,0.3946906527246729,1666,4000,4.801920768307323,1.73579759921204,4.801920768307323,1.73579759921204,2.598076211353316,0,35.26438968275491,2.557953848736298e-13,2.598076211353316,0,35.26438968275465,0,2.273748697186617,0,2.273748697186617,0,35.26438968275491,2.557953848736298e-13,35.26438968275465,0,35.26438968275491,2.557953848736298e-13,35.26438968275465,0,1,-992,10392.30484541352,0.57132,0,1.14264,37305.35469987456,3.500665126374011,10656.64762356617,30,30,30,2.333203075188806e-16,4.336808689942018e-18,0,199.63,17.055201481104863,0.8575448917679607,2.8535558910285697,3.725208508421935,10.709860772583564,0.05116759627547319,0.9340439533421941,0.19686406967039857,0.2350126188341221,0.15080031747747652,21.84206684716697,0.1673129393510813,0.5617626257398246,1.3997847560287835,2.8535558910285697
VF30_L15,VF30_L15. Truncated octahedron,L15,bcl,L,30,11.0908,0.33784329062530155,30.08,New_VF30.xlsx,VF30,36,251,eligible_exact_model_label_join,Imported,"B, C, L model_30 mm_merge.xlsx",0.3,0.4598920552236442,2416,4900,4.056291390728477,0.9281305083457407,4.056291390728477,0.9281305083457407,2.050247194129657,0.02383676936986978,38.32129256229791,17.90396307966512,2.049323777151447,0.01437670938536689,37.55853175593236,10.76130266024841,1.634340279741133,0.01900131478371097,1.633604184324538,0.01146029381525968,31.88082188276467,20.009809904353,32.14195072812736,6.651581081841041,31.88082188276471,20.00980990435304,32.14195072812736,6.651581081841042,1,-2342,10046.21125123607,0.62724,0,1.25448,39592.77307263055,3.188572157387921,12417.0854910384,30,30,30,1.74426445509468e-15,1.344410693882025e-16,-7.112366251504909e-17,322.9,18.680587379521764,0.8954712879707567,10.428515589187931,9.105427998836703,15.490416647455547,0.04982634116224606,0.475005733234142,0.07717592503958953,0.4604370128755364,0.08839017094948011,48.74272855476886,0.5582541585721223,0.8048303373853587,1.9645442072435197,10.428515589187931
VF30_L16,VF30_L16. Voronoi,L16,bcl,L,30,10.3375,0.2989927146668393,31.68,New_VF30.xlsx,VF30,37,254,eligible_exact_model_label_join,Imported,"B, C, L model_30 mm_merge.xlsx",0.3,0.5213355356264474,626,1199,3.830670926517572,0.5685787448870914,3.830670926517572,0.5685787448870914,3.297648686364119,1.550531778142029,31.54850341860999,29.90799597432448,3.334888621339374,0.8990943797716502,31.75887892907056,12.59987982336315,1.548889962783282,0.728277429330604,1.566381383787704,0.4223003700126114,31.28114786963141,29.61342699971078,31.5852744503398,12.27985413888529,31.36802193598353,29.54935245259452,31.27740321452866,11.94206654833975,1,-673,3953.88077495058,1.06452,0,2.12904,26445.83373147349,1.878781046856799,14076.05946191408,30,30,30,0.02856549351564247,-0.03766007775709707,0.06376731106447407,448.75,15.793770184280529,0.04053041670828507,13.395798286805178,9.27595064084043,15.124857564711004,0.03566930559717396,0.5155542010130044,0.03293964747027064,0.297294497586457,0.04756955812242648,58.731705809375036,0.8481697612732113,0.44125287315021794,1.2170255786465793,13.395798286805178
VF30_L17,VF30_L17. Compact Voronoi,L17,bcl,L,30,11.0924,0.3390190872891151,29.98,New_VF30.xlsx,VF30,38,257,eligible_exact_model_label_join,Imported,"B, C, L model_30 mm_merge.xlsx",0.3,0.5050896106325466,2155,4245,3.940603248259861,0.4202384783984886,3.940603248259861,0.4202384783984886,2.10179356370281,0.9474168582918755,31.65247987953174,27.23562799903547,2.115264742807804,0.5312818511186189,31.80712953522023,10.10784859455186,1.50632034247888,0.6793259429759207,1.516273160813656,0.3808357390807007,31.84505384223903,27.37681089809936,31.91690815235102,10.04838508458085,31.93886834224758,27.09213327834949,32.18630651503103,10.20305027065635,1,-2214,8922.11367791844,0.6975210000000001,0,1.395042,39102.53451029792,2.867297185317717,13637.41948707876,30,30,30,0.08456612380361173,0.05709986907409255,0.07862525510959902,390.23,19.304058944809057,0.8142040641101485,5.906397295641944,6.855183310350726,15.633338058869132,0.042022609807279926,0.6944856619555414,0.11443144768672027,0.8521316342360533,0.09859365717218987,35.51161613187113,0.30596660073037124,0.6758775931532371,1.6440562203365046,5.906397295641944
VF30_L19,VF30_L19. Aligned Voronoi,L19,bcl,L,30,10.9995,0.3370792449236263,29.9,New_VF30.xlsx,VF30,41,262,eligible_exact_model_label_join,Imported,"B, C, L model_30 mm_merge.xlsx",0.3,0.4619978321871194,1669,2923,3.502696225284601,1.092057072351218,3.502696225284601,1.092057072351218,2.824870000584248,1.844896025466467,60.62838534942583,27.01915466830713,2.731653393007659,1.019868004922788,59.72493505888705,14.36033318909885,2.036831942876852,1.330235782595113,1.969619446769298,0.7353611775108899,16.83416594566538,20.32839989516519,17.3310685234706,10.55399507599746,16.68922103633034,20.26162207713837,17.18749648062359,9.96791049514198,1,-2078,8257.095011707774,0.693447,0,1.386894,35976.62537743252,2.884142551629756,12473.94146905222,30,30,30,-0.06812702806423523,0.08317041860651062,0.2704729356216007,736.46,21.689591457248063,0.030028013466007794,14.812571480510218,12.100999187068002,20.76663011864176,0.028556441559653277,0.4528000905271463,0.03761857174379332,0.3296290495022502,0.046048080355639905,55.79173407170923,0.682934554563049,0.5572277829496405,1.3632437510045756,14.812571480510218
VF30_L2,VF30_L2. Cuboctahedron,L2,bcl,L,30,11.0073,0.33100808798636716,30.47,New_VF30.xlsx,VF30,23,212,eligible_exact_model_label_join,Imported,"B, C, L model_30 mm_merge.xlsx",0.3,0.5078535085886559,540,1800,6.666666666666667,1.334569618562611,6.666666666666667,1.334569618562611,4.242640687119285,0,30.00000000000071,21.21320343559699,4.242640687119285,0,30,11.37568934077125,2.805979290422807,0,2.805979290422807,0,30.00000000000071,21.21320343559698,30,11.37568934077125,30.00000000000071,21.213203435597,30,11.37568934077125,1,186,7636.75323681447,0.756,0,1.512,36275.25061347542,2.645502645502646,13712.04473189371,30,30,30,-9.367506770274758e-17,1.023486850826316e-16,-2.125036258071589e-16,315.98,15.676018433430535,0.05332828126618596,12.671582333754335,8.886664932903306,14.937533625003404,0.049258704633432425,0.5272598605406246,0.045155971142546505,0.30210742162928234,0.06438834034068547,56.689553987456954,0.8083418878055817,0.5721976061934129,1.4255425903393166,12.671582333754335
VF30_L20,VF30_L20. Aligned compact Voron,L20,bcl,L,30,10.8219,0.3309725409630097,29.96,New_VF30.xlsx,VF30,42,265,eligible_exact_model_label_join,Imported,"B, C, L model_30 mm_merge.xlsx",0.3,0.4128894730029947,6042,11181,3.701092353525323,0.922791012553753,3.701092353525323,0.922791012553753,1.809220460919228,1.141261468260651,60.9819401733211,25.97851556856099,1.774794163887831,0.5602697750514508,59.91346594281228,12.4139099283414,2.159850608742483,1.362439973570006,2.118752434027924,0.6688510553821967,16.71371688502435,19.81321316855397,17.15774896384259,8.672447209197855,16.5233827776836,19.28743599448823,17.30088532904471,9.059773495633493,1,-6939,20228.89397353789,0.41883,0,0.83766,53234.08433531913,4.77520712460903,11148.01577108086,30,30,30,-0.006168933432057464,-0.001678935711400459,0.06848815752555934,792.95,30.717553296371246,0.8047392460489264,11.350105831529527,12.069677868484881,24.909753602084663,0.03311040759765806,0.6101839307355019,0.08170656992127397,1.812839210933385,0.07683537421982095,39.292445436761746,0.36949901973053134,0.9273782157377267,2.3106687558702323,11.350105831529527
VF30_L21,VF30_L21. Octet,L21,bcl,L,30,11.5629,0.35387120946655415,29.94,New_VF30.xlsx,VF30,43,268,eligible_exact_model_label_join,Imported,"B, C, L model_30 mm_merge.xlsx",0.3,0.4347555197830016,666,3300,9.90990990990991,2.460696947117987,9.90990990990991,2.460696947117987,4.242640687119285,0,29.99999999999779,21.21320343559533,4.242640687119285,0,30,3.421020821136084,4.106311156716304,0,4.106311156716304,0,29.99999999999779,21.21320343559529,30,3.421020821136084,29.99999999999779,21.21320343559532,30,3.421020821136084,1,1308,14000.71426749435,0.5166,0,1.0332,45444.82785188171,3.871467286101433,11738.39903414104,30,30,30,-1.817990202823694e-14,8.638922910364499e-16,-2.949029909160572e-17,236.16,29.54621702996653,0.8819594656360585,9.538596244117809,8.29027170928727,12.119914743429415,0.053302151006799976,0.45786821843091724,0.12258570931167505,4.678412685935189,0.14104430197540385,28.05865705541614,0.32283646445985015,1.1692955864228611,2.7249080137119943,9.538596244117809
VF30_L22,VF30_L22. Kelvin Cell,L22,bcl,L,30,11.023,0.3362251033566369,30.04,New_VF30.xlsx,VF30,44,271,eligible_exact_model_label_join,Imported,"B, C, L model_30 mm_merge.xlsx",0.3,0.4711652660596422,1800,3300,3.666666666666667,0.4715355210772317,3.666666666666667,0.4715355210772317,2.121320343559642,0,29.99999999999779,21.21320343559532,2.121320343559642,0,30,11.1834468320879,1.39457790546416,0,1.39457790546416,0,29.99999999999779,21.21320343559529,30,11.1834468320879,29.99999999999779,21.21320343559532,30,11.1834468320879,1,-2094,7000.357133747177,0.76056,0,1.52112,33452.8825697127,2.629641316924372,12721.46218361034,30,30,30,-5.290906601729262e-16,-7.832276494035284e-16,3.599551212651875e-17,349.22,17.94432739584505,0.06752105322648831,13.650698266583934,11.441666693587765,15.697155640932595,0.04691519437162813,0.4445365013134701,0.09802881263224465,0.6609328690918987,0.11695514110931123,63.76202596613928,0.7607249893214001,1.3381617426742634,3.282095697626906,13.650698266583934
VF30_L23,VF30_L23. Isotruss,L23,bcl,L,30,10.6601,0.3251558762852295,30.04,New_VF30.xlsx,VF30,45,274,eligible_exact_model_label_join,Imported,"B, C, L model_30 mm_merge.xlsx",0.3,0.4312556804205684,491,1990,8.10590631364562,5.451922123451925,8.10590631364562,5.451922123451925,5.369925840556096,0.7787247600912321,32.55981480724569,30.52329258828253,4.741903974515265,1.169920739240689,31.71779094353187,23.73534428293076,4.559052723206575,0.6611352453527858,4.025863833151024,0.9932595887802362,32.55981480724567,30.52329258828252,31.71779094353187,23.73534428293076,32.55981480724568,30.52329258828253,31.71779094353187,23.73534428293076,1,523,10686.15242270645,0.58893,0,1.17786,39542.57168544769,3.395989336593485,11643.90337135535,30,30,30,6.876443858772063e-15,6.210310043996969e-16,4.336808689942018e-16,383.84,16.436561151846607,0.0504353323188869,9.80071003627679,9.173845704949777,14.317919173853902,0.03928353471569117,0.47143920182599147,0.1378531446502396,2.426186781249707,0.14727288225230903,55.813656033026824,0.596274971737364,1.3510586983059194,3.4265366147971257,9.80071003627679
VF30_L24,VF30_L24. Re-entrant,L24,bcl,L,30,10.7535,0.32800477628101204,30.04,New_VF30.xlsx,VF30,46,277,eligible_exact_model_label_join,Imported,"B, C, L model_30 mm_merge.xlsx",0.3,0.4315043975478035,1330,2740,4.120300751879699,1.117866356791942,4.120300751879699,1.117866356791942,3.158613976598892,0.5480398295172763,31.63956485770963,29.52835269305576,3.049614633277375,0.5376481749337662,36.009671580012,18.94546341344536,2.41262906859066,0.4186066525490959,2.329372619368603,0.4106692445262498,29.18021757114301,35.88101035202287,26.995164209994,10.54839473593523,29.18021757114301,35.88101035202284,26.995164209994,10.54839473593523,1,-1244,8654.6022958813,0.6546,0,1.3092,35596.14645215611,3.055300947143294,11650.61873379069,30,30,30,-3.4555691641458e-15,-2.262079412673756e-15,1.743397093356691e-16,504.38,21.612151412135578,0.05054001824834756,14.973814767965548,12.311253775331426,20.12165821129864,0.0418848917503449,0.5033195384500074,0.05816667411288795,0.7452466004184682,0.07074640972637686,56.964499001327816,0.6928423960401048,0.870977003835001,2.189773959704569,14.973814767965548
VF30_L25,VF30_L25. Cuboctahedron,L25,bcl,L,30,10.6998,0.3263668112941434,30.04,New_VF30.xlsx,VF30,47,280,eligible_exact_model_label_join,Imported,"B, C, L model_30 mm_merge.xlsx",0.3,0.5090634033561411,540,1800,6.666666666666667,1.334569618562611,6.666666666666667,1.334569618562611,4.242640687119285,0,30.00000000000071,21.21320343559701,4.242640687119285,0,30,11.37568934077125,2.802642810886038,0,2.802642810886038,0,30.00000000000071,21.21320343559698,30,11.37568934077125,30.00000000000071,21.21320343559699,30,11.37568934077125,1,186,7636.75323681447,0.7569,0,1.5138,36318.43543563432,2.642356982428326,13744.71189061581,30,30,30,-1.214306433183765e-16,-6.071532165918825e-18,-9.194034422677078e-17,323.85,19.814106223069594,0.07621312162220598,11.990879248264438,10.755375593182212,17.124562594852243,0.05487490590982248,0.49946842130922736,0.1259284215973796,2.2129156434699717,0.14039421349970266,54.28140675182064,0.6051688182787391,1.5099924972987144,3.815413106503678,11.990879248264438
