Repository: tjdgus30216/urp-3-2

File: URP4/07_COMPRESSION_DATA_AND_PILOT/COMP-FACTORY-003_BCL_VORONOI_INTAKE/xy_eligible_exact_join.csv (part 4 of 5)
erformance_sheet,source_block_index,structural_excel_row,crosswalk_status,x__Type,x__Source,x__Target VF,x__Actual VF,x__Node 개수,x__Strut 개수,x__Global: Strut No. at Nodes-AVG,x__Global: Strut No. at Nodes-STDEV,x__Node: Strut count - AVG,x__Node: Strut count - STDEV,x__Global: Length - AVG,x__Global: Length - STDEV,x__Global: Angle-Z (weighted with length)-AVG,x__Global: Angle-Z (weighted with length)-STDEV,x__Node: Length - AVG,x__Node: Length - STDEV,x__Node: Angle-Z (weighted with length)-AVG,x__Node: Angle-Z (weighted with length)-STDEV,x__Global: l/d AVG,x__Global: l/d STDEV,x__Node: l/d AVG,x__Node: l/d STDEV,x__Global: Angle-X (weighted with length)-AVG,x__Global: Angle-X (weighted with length)-STDEV,x__Node: Angle-X (weighted with length)-AVG,x__Node: Angle-X (weighted with length)-STDEV,x__Global: Angle-Y (weighted with length)-AVG,x__Global: Angle-Y (weighted with length)-STDEV,x__Node: Angle-Y (weighted with length)-AVG,x__Node: Angle-Y (weighted with length)-STDEV,x__connected_components,x__maxwell_index_M_3D,x__total_strut_length_mm,x__mean_radius_mm,x__std_radius_mm,x__mean_diameter_mm,x__surface_area_mm2,x__surface_to_solid_volume_1_per_mm,x__solid_volume_mm3_approx,x__bbox_x_mm,x__bbox_y_mm,x__bbox_z_mm,x__mass_center_x_mm,x__mass_center_y_mm,x__mass_center_z_mm,y__Modulus,y__Com. Strength,y__Com. strain,y__APS,y__AS,y__Yield strength,y__Yield strain,y__LCC,y__EAS,y__Densif. strength,y__Densifi. strain,y__EAE,y__SE,y__Total energy,y__SEA,y__Max. Plateau stress
VF45_VF45_C50_R,VF45_VF45_C50_R,CP_VF45_C50R.csv,voronoi,VORONOI,45,14.8089,0.5813716251041721,30.03,Voronoi_Summary.xlsx,Raw data,11,302,eligible_exact_model_label_join,Imported,Voronoi_30 mm_merge.xlsx,0.45,0.9710955129645633,281,505,3.608540925266904,0.8596916012222046,3.608540925266904,0.8596916012222046,4.025229592532161,3.086488410638434,31.21894095723959,25.59113517213779,3.883411144666788,1.70222546367127,31.22461871226283,17.37713171132571,1.185108687333484,0.9132852586814468,1.147746301937528,0.5030945496656216,32.41115983595271,25.86622070695049,30.9345583035088,18.83879124127538,31.49222543751609,24.79925544818845,32.49337166853135,17.06745576704254,1,-332,2032.740944228741,1.691755023784935,0,3.38351004756987,21607.24409587894,1.182204262367393,18277.08187467529,26.6,26.6,26.6,-0.02929016004739999,0.3283837532474258,0.7064727944621633,286.29,12.63295993011087,0.05530599937333536,8.125600020028777,6.915743952096467,10.95111352489187,0.04022108428842026,0.4786917261880802,0.06801587177563688,0.1337832367787838,0.07991472398205997,54.74365461741611,0.6432063479170288,0.5526697690623897,0.7839432843788675,8.125600020028777
VF45_VF45_C50_U,VF45_VF45_C50_U,CP_VF45_C50U.csv,voronoi,VORONOI,45,15.2107,0.5955590225685801,30.11,Voronoi_Summary.xlsx,Raw data,12,303,eligible_exact_model_label_join,Imported,Voronoi_30 mm_merge.xlsx,0.45,0.9090799714040465,268,481,3.58955223880597,0.8454565645284992,3.58955223880597,0.8454565645284992,3.964410965923443,2.027116886564164,30.32216568330077,29.26300454946264,3.857666446100149,1.249618659087446,30.67679863033996,18.73552060293797,1.172902689844633,0.5997387428593095,1.141321469960243,0.3697096741791256,31.56151785760737,30.98571811564353,31.17724623173777,18.83527608106105,32.26830454179881,31.27595747213629,32.35226780659992,17.30971879395187,1,-317,1906.881674609175,1.689999946393073,0,3.379999892786146,20248.38101325391,1.183431990201274,17109.88141347282,26.6,26.6,26.6,0.02329146548928313,0.1286116129885234,0.02450638904191902,312.85,17.12676596856602,0.06726018021722484,13.1137709350153,10.68740683561156,14.58946730655624,0.04859528483363135,0.3527141831912204,0.09094935865840907,0.2052226858978499,0.1115976096426649,62.40178008636843,0.7656886862986243,1.192689056132927,1.651487123609349,13.1137709350153
VF45_VF45_C800_R,VF45_VF45_C800_R,CP_VF45_C800R.csv,voronoi,VORONOI,45,16.5597,0.6488086631756236,30.09,Voronoi_Summary.xlsx,Raw data,19,310,eligible_exact_model_label_join,Imported,Voronoi_30 mm_merge.xlsx,0.45,0.8779261784059114,4859,9624,3.987240172875077,0.5491879724929986,3.987240172875077,0.5491879724929986,1.513216376890355,1.107537762690563,31.98460797049801,23.68257147361055,1.50103305625704,0.5863392210412869,32.30640992859688,14.32915632075765,1.122667873089394,0.82786717716308,1.120173956960197,0.4375665962964014,32.33209877769866,23.70236656099107,31.96947671512185,14.4115821633063,32.17067805490048,23.34203696461871,32.34017434632251,14.25901929560731,1,-4947,14563.19441119278,0.6699999794363976,0,1.339999958872795,61307.17504886779,2.985074718483418,20537.90301102252,28.6,28.6,28.6,-0.06398555276556701,0.1239386637072702,0.296571960039307,271.41,34.64469427359257,0.7862870492369898,6.301468517863746,6.224750819531167,11.09726242673652,0.04155457997809975,0.4500982284232349,0.360770565571659,2.671563176806941,0.3652169262725498,17.96740005951184,0.1818884146617207,2.273384361121708,2.889541884891959,6.301468517863746
VF45_VF45_C800_U,VF45_VF45_C800_U,CP_VF45_C800U.csv,voronoi,VORONOI,45,17.4233,0.6830985281190852,30.07,Voronoi_Summary.xlsx,Raw data,20,311,eligible_exact_model_label_join,Imported,Voronoi_30 mm_merge.xlsx,0.45,0.7814599159860857,4388,8670,3.953965360072926,0.3491175507194714,3.953965360072926,0.3491175507194714,1.55018682820929,0.6142737619774098,32.21433507910157,26.79423651241062,1.554515510998778,0.3419474578052064,32.37131072350559,9.15403466271586,1.177390570777923,0.4672358020975189,1.181242781474196,0.2598384920047092,31.62922262022533,26.48962952999954,31.77494208256829,9.43721953353771,32.46810285334018,26.90938518081429,32.65496239371539,9.071642383746942,1,-4488,13440.11980057442,0.6580000044777989,0,1.316000008955598,55565.97060170446,3.039513657127156,18281.20445236739,28.6,28.6,28.6,-0.01386517001232501,0.0140467853500211,0.04488440709321304,247.29,18.05498449439384,0.7520192042328616,8.914166100369975,8.644452105983676,13.6307000056775,0.05710733193489019,0.5050203154671112,0.3888072866181329,3.692325657862523,0.4009383927928882,47.8784798107571,0.4937232764247385,3.465892733948193,4.184123878827394,8.914166100369975
VF60_B1,VF60_B1. SC,B1,bcl,B,60,20.74243027888446,0.6335321236268054,30.0,New_VF60.xlsx,Sheet1,1,154,eligible_exact_model_label_join,Imported,"B, C, L model_30 mm_merge.xlsx",0.6,1.408805353962757,216,540,5,0.8183932073645682,5,0.8183932073645682,6,0,30,42.42640687119285,6,0,30,7.567371821119256,1.551891367604268,0,1.551891367604268,0,30,42.42640687119285,30,7.567371821119256,30,42.42640687119285,30,7.567371821119256,1,-102,3240,1.933125,0,3.86625,39353.63161409058,1.034594245069511,38037.74455699444,30,30,30,-6.106226635438361e-16,-3.882311139236094e-15,6.696032617270475e-16,650.62,44.10896212250426,0.14326046916868027,35.43599338979529,30.777991706004144,33.55087258065631,0.05356046916868026,0.33938922490364076,0.1813482086132979,0.4559972227376185,0.2087938025020136,69.7771841026867,0.8033740012149585,6.426253921672042,8.364924145931687,35.43599338979529
VF60_B2,VF60_B2. SC8,B2,bcl,B,60,22.281043129388166,0.680525684820616,30.0,New_VF60.xlsx,Sheet1,2,157,eligible_exact_model_label_join,Imported,"B, C, L model_30 mm_merge.xlsx",0.6,1.183512281668442,1331,3630,5.454545454545454,0.6682937537889932,5.454545454545454,0.6682937537889932,3,0,30,42.42640687119285,3,0,30,5.953579829141026,1.552072016141549,0,1.552072016141549,0,30,42.42640687119285,30,5.953579829141026,30,42.42640687119285,30,5.953579829141026,1,-357,10890,0.9664499999999999,0,1.9329,66128.26655294719,2.069429354855397,31954.83160504793,30,30,30,-1.023486850826316e-16,-5.204170427930421e-18,2.038300084272748e-17,583.88,47.46330773468771,0.20727108388125615,38.84813766862165,33.60141433702361,28.866573125190193,0.0514377505479228,0.3082560540260955,0.2031500370133425,0.5061446645253936,0.2348710838812561,70.79450620013704,0.8184877860973475,7.892000605279914,9.563466804725355,38.84813766862165
VF60_B3,VF60_B3. BCC,B3,bcl,B,60,21.60342281879195,0.6598292558770079,30.0,New_VF60.xlsx,Sheet1,3,160,eligible_exact_model_label_join,Imported,"B, C, L model_30 mm_merge.xlsx",0.6,0.9670062737998243,341,1000,5.865102639296188,2.486312365856443,5.865102639296188,2.486312365856443,5.196152422706632,0,35.26438968275545,7.958078640513121e-13,5.196152422706632,0,35.26438968275465,0,2.054334860481162,0,2.054334860481162,0,35.26438968275545,7.958078640513121e-13,35.26438968275465,0,35.26438968275545,7.958078640513121e-13,35.26438968275465,0,1,-17,5196.152422706627,1.26468,0,2.52936,41289.76403927515,1.581427712939241,26109.16939259526,30,30,30,-7.979727989493313e-17,6.938893903907228e-18,6.938893903907228e-18,650.71,40.111387045863346,0.1278718057223852,28.086690464053078,26.04799571573684,33.6450677236083,0.05370513905571853,0.43039516058671545,0.26005170919450293,4.479273280520425,0.28040513905571857,64.93915477406345,0.7002173829575817,7.30399186079395,9.12854328203462,28.086690464053078
VF60_B4,VF60_B4. BCC2,B4,bcl,B,60,23.056141522029375,0.7041993683816783,30.0,New_VF60.xlsx,Sheet1,4,163,eligible_exact_model_label_join,Imported,"B, C, L model_30 mm_merge.xlsx",0.6,0.9932487895117695,881,2500,5.675368898978434,6.05984881159924,5.675368898978434,6.05984881159924,4.624045381354223,0.4672168959143087,32.36628916441202,15.95579391949858,4.530534128284136,0.4010610537484269,31.62644076847501,16.76561613782406,2.690525870079961,0.2718526834673397,2.636115840597296,0.2333595481010723,32.36628916441202,15.95579391949858,31.62644076847501,16.76561613782406,32.36628916441202,15.95579391949858,31.62644076847501,16.76561613782406,1,-137,11560.11345338552,0.85932,0,1.71864,62416.13675189169,2.327421682260392,26817.71731681778,30,30,30,5.290906601729262e-17,2.51534904016637e-17,-8.673617379884035e-19,492.79,26.42875291677886,0.08424353442419213,13.757004680143186,13.399859364049465,22.83128684810687,0.04831020109085882,0.655062303167917,0.2608575859580185,1.0255933967705229,0.2678102010908588,50.70182239110601,0.5205317376670187,3.5886190308753143,4.2024687322922505,13.757004680143186
VF60_B5,VF60_B5. FCC,B5,bcl,B,60,23.47747088186356,0.717067951305339,30.0,New_VF60.xlsx,Sheet1,5,166,eligible_exact_model_label_join,Imported,"B, C, L model_30 mm_merge.xlsx",0.6,1.119822968134756,666,2800,8.408408408408409,2.308830030479394,8.408408408408409,2.308830030479394,4.242640687119285,0,35.35714285714099,18.46466564958602,4.242640687119285,0,36.1936936936937,8.5248432626002,2.356794780459714,0,2.356794780459714,0,27.32142857142728,21.97734803224887,26.90315315315316,5.535922113947847,27.32142857142728,21.97734803224884,26.90315315315316,5.535922113947847,1,808,11879.39392393435,0.900087,0,1.800174,67182.88374265691,2.222007428170833,30235.22013963841,30,30,30,5.030698080332741e-17,2.949029909160572e-17,-6.071532165918825e-18,520.07,33.54710737213288,0.10809470368825015,25.701325804633882,22.394014631032462,26.589762702346427,0.05312803702158348,0.40332115050925593,0.1684210556062176,0.7282743863696284,0.19329470368825014,66.75393613708364,0.7661264358662297,4.328644422495758,4.9781085873977435,25.701325804633882
VF60_C1,VF60_C1. SC+FCC,C1,bcl,C,60,23.674958430329234,0.7230997761343069,30.0,New_VF60.xlsx,Sheet1,6,169,eligible_exact_model_label_join,Imported,"B, C, L model_30 mm_merge.xlsx",0.6,1.154652668513701,666,3340,10.03003003003003,3.497668267198523,10.03003003003003,3.497668267198523,4.526764647884431,0.6470755942755623,34.20913765637215,25.66015210277854,4.463207075045331,0.3218293948774661,36.1936936936937,8.841568619718874,2.793781798361063,0.3993554244742099,2.754555992745375,0.1986233381950665,27.89543117181107,27.68459197936368,26.90315315315316,6.012222272753585,27.89543117181105,27.68459197936368,26.90315315315316,6.012222272753585,1,1348,15119.39392393467,0.8101499999999999,0,1.6203,76962.59223568458,2.46867863975807,31175.62204986993,30,30,30,7.306655280814311e-15,2.55871712706579e-16,-4.336808689942018e-18,459.73,31.500186460501805,0.1216257712864419,23.996945828389492,21.616904365069427,24.862098386874106,0.056059104619775244,0.37960439760872117,0.23828983658538397,3.01172514451627,0.26452577128644195,68.62468700677357,0.7618032946719013,5.718228299995244,6.521327779907934,23.996945828389492
VF60_C10,VF60_C10. SC8+BCC,C10,bcl,C,60,23.392995330220142,0.7144878305139157,30.0,New_VF60.xlsx,Sheet1,15,196,eligible_exact_model_label_join,Imported,"B, C, L model_30 mm_merge.xlsx",0.6,1.046419508684068,1331,4630,6.95717505634861,3.053724335044834,6.95717505634861,3.053724335044834,3.474330976826487,0.9038194965820315,31.70050428998286,34.99462836546444,3.278300307009656,0.4860153843005604,30.84188422820155,5.512555544720079,2.323311397603142,0.6043909321797002,2.192224206284016,0.325002162801243,31.70050428998285,34.99462836546432,30.84188422820155,5.512555544720079,31.70050428998286,34.99462836546445,30.84188422820155,5.512555544720079,1,643,16086.15242270639,0.747711,0,1.495422,75572.85297252506,2.674830248585349,28253.32673446984,30,30,30,-1.327063459122257e-16,2.688821387764051e-17,-2.602085213965211e-18,499.97,36.7473796393012,0.1405877995674485,27.412431610653528,24.211243264351292,24.959604029233358,0.05188779956744847,0.42734309085983624,0.20825280497462226,1.228541257513667,0.23578779956744847,65.88563185184896,0.7459696957912074,5.7087157740936,6.588952108300902,27.412431610653528
VF60_C11,VF60_C11. SC+DGR+BCC,C11,bcl,C,60,21.902792553191492,0.66897284903527,30.0,New_VF60.xlsx,Sheet1,16,199,eligible_exact_model_label_join,Imported,"B, C, L model_30 mm_merge.xlsx",0.6,1.127331280158724,791,3340,8.445006321112515,6.75009214892266,8.445006321112515,6.75009214892266,4.812247203449505,0.6687310106600088,31.70190579000287,24.13957546141946,4.598125880265186,0.4144631709077064,31.19387313324934,16.28862054634562,3.099077281974179,0.430661392748589,2.961183591103288,0.2669134279415936,31.70190579000283,24.13957546141942,31.19387313324934,16.28862054634562,31.70190579000287,24.13957546141947,31.19387313324934,16.28862054634562,1,973,16072.9056595216,0.7764,0,1.5528,78407.89429233782,2.575991756826378,30437.94456428555,30,30,30,3.469446951953614e-16,-1.400789206851272e-15,1.951563910473908e-16,481.48,116.26447603956068,0.848576376188264,25.32073014163154,21.84942497526103,25.478529463526577,0.05490970952159721,0.32341550694644944,0.16864909020827995,0.9301158083164853,0.19544304285493053,18.792864097049254,0.21778561263214907,4.270318101795531,5.264104495738329,25.32073014163154
VF60_C12,VF60_C12. SC2+DGR+BCC,C12,bcl,C,60,23.23510531594785,0.709665425680128,30.0,New_VF60.xlsx,Sheet1,17,202,eligible_exact_model_label_join,Imported,"B, C, L model_30 mm_merge.xlsx",0.6,1.132082281267759,791,4090,10.34134007585335,6.331140455537716,10.34134007585335,6.331140455537716,4.479928034112798,0.9257995123020916,31.49291666466051,27.06491625963296,4.245162148317644,0.4809892780913193,30.9424923037586,6.408107441449696,3.073917959457114,0.6352405052162012,2.912832543102542,0.3300324400242345,31.49291666466048,27.06491625963295,30.9424923037586,6.408107441449696,31.49291666466051,27.06491625963295,30.9424923037586,6.408107441449696,1,1723,18322.90565952183,0.7286999999999999,0,1.4574,83892.47041094964,2.744613695622342,30566.22159422949,30,30,30,-3.694961003830599e-15,-4.77048955893622e-17,8.673617379884035e-19,579.5,37.01274673412934,0.10452482253143547,26.35676937477571,24.094490179905613,26.522670460074067,0.047758155864768795,0.4074656000686236,0.24441001738120513,4.415226133259083,0.2673581558647688,65.09781711954969,0.7120997953516435,6.441858461001346,7.485663442534781,26.35676937477571
VF60_C13,VF60_C13. SC8+DGR+BCC2,C13,bcl,C,60,24.557472417251756,0.7500542338689217,30.0,New_VF60.xlsx,Sheet1,18,205,eligible_exact_model_label_join,Imported,"B, C, L model_30 mm_merge.xlsx",0.6,1.124387128270701,1331,7430,11.16453794139745,5.751297087492261,11.16453794139745,5.751297087492261,3.763868956479223,0.8047634011106486,33.25379595245317,29.19786807751992,3.580985888407077,0.3828470556421007,32.82432006575667,8.246093047896274,3.201483550129308,0.6845181966196536,3.045926292211956,0.3256432583136855,29.84033088808686,30.23704962645375,29.3071851298972,8.96865444793552,29.84033088808686,30.23704962645374,29.3071851298972,8.96865444793552,1,3443,27965.54634664239,0.587832,0,1.175664,103289.5536932625,3.402332639257474,30358.45246330894,30,30,30,-2.589074787895385e-16,-1.014813233446432e-16,-7.112366251504909e-17,478.43,38.8268219912636,0.16099924896711654,33.30767221887673,28.835305481049062,26.190698695365914,0.05673258230044985,0.2873909712005082,0.2179890631849863,2.60721887465181,0.25179924896711653,74.26645808801266,0.857852137019385,7.260708263865532,7.982870541133168,33.30767221887673
VF60_C14,VF60_C14. SC8+FCC+BCC,C14,bcl,C,60,23.794011976047905,0.7267360060567588,30.0,New_VF60.xlsx,Sheet1,19,208,eligible_exact_model_label_join,Imported,"B, C, L model_30 mm_merge.xlsx",0.6,1.146876703272227,1331,8430,12.6671675432006,5.902054900316013,12.6671675432006,5.902054900316013,3.820662756080654,0.7712181777321188,34.80107097166095,27.49541757304076,3.655301962978384,0.3852872814382757,34.83987515172068,5.483992517658941,3.453238210485045,0.6970518598446481,3.303779793002878,0.348235069991211,28.87342187051017,29.43966420029827,28.2994075869152,6.301502641635454,28.87342187051017,29.4396642002983,28.2994075869152,6.301502641635454,1,4443,32208.18703376242,0.5532,0,1.1064,111951.0881719093,3.615328994938539,30965.67098835013,30,30,30,-1.431146867680866e-17,2.168404344971009e-18,4.336808689942018e-19,540.24,39.75155854137305,0.1886774510589396,23.693366373617714,22.356798255269467,25.15050530790718,0.048544117725606274,0.5758793203135893,0.3671920821645495,3.271859049174551,0.38914411772560625,56.241312480869695,0.5960361616754694,8.70001653221621,9.872250489169238,23.693366373617714
VF60_C2,VF60_C2. SC2+FCC,C2,bcl,C,60,23.306449468085106,0.7118444766208408,30.0,New_VF60.xlsx,Sheet1,7,172,eligible_exact_model_label_join,Imported,"B, C, L model_30 mm_merge.xlsx",0.6,1.137679226430498,791,4090,10.34134007585335,3.484838441221803,10.34134007585335,3.484838441221803,4.24679558042396,0.8312987609941442,33.66389354662838,28.43090408566867,4.115528072680853,0.6173907124052705,34.05212968020859,5.341094515439157,2.830132923636686,0.5539908734276873,2.742654143829156,0.4114391071658861,28.16805322668272,30.01369685441088,27.97393515989571,5.10348667531884,28.16805322668271,30.01369685441078,27.97393515989571,5.103486675318841,1,1723,17369.39392393488,0.750282,0,1.500564,81882.11662714405,2.665664376860967,30717.33911362344,30,30,30,-6.973588373426765e-16,-1.97758476261356e-16,1.214306433183765e-17,434.03,28.782816418202195,0.10043981014164283,24.961147325997622,21.671916891466026,22.03977048942598,0.05277314347497617,0.2836453664302493,0.18977088425589198,3.3403051591622943,0.21857314347497614,75.29463613491538,0.8672239353968239,4.736899000096162,5.487591457366008,24.961147325997622
VF60_C3,VF60_C3. SC8+FCC,C3,bcl,C,60,24.265550719785736,0.7411381246935826,30.0,New_VF60.xlsx,Sheet1,8,175,eligible_exact_model_label_join,Imported,"B, C, L model_30 mm_merge.xlsx",0.6,1.197841754312316,1331,6430,9.66190833959429,4.680294537420224,9.66190833959429,4.680294537420224,3.541118806210575,0.61617021083459,32.79496285756844,32.34088897438314,3.37221086565787,0.3742455800588115,32.015555085964,6.784612512449792,2.633174058945557,0.4581838407169711,2.507574204280062,0.2782888140769413,28.60251857121288,33.38680318599222,28.992222457018,5.764613374742616,28.60251857121288,33.38680318599218,28.992222457018,5.764613374742616,1,2443,22769.39392393512,0.672405,0,1.34481,96197.16500154676,2.974397870331124,32341.72736643253,30,30,30,-3.209238430557093e-16,4.891920202254596e-16,7.806255641895632e-18,562.28,51.28748588777089,0.21820384541058238,37.98824882593622,34.639536316035674,29.56413977511962,0.054570512077249014,0.3380161164175266,0.33826898902759633,5.966799001266535,0.370970512077249,67.539938284039,0.7406923573727802,12.850246525278218,14.298321937511563,37.98824882593622
VF60_C4,VF60_C4. SC+DGR,C4,bcl,C,60,21.702365878040652,0.6628512550160276,30.0,New_VF60.xlsx,Sheet1,9,178,eligible_exact_model_label_join,Imported,"B, C, L model_30 mm_merge.xlsx",0.6,1.273070955280351,666,2340,7.027027027027027,4.819994932377068,7.027027027027027,4.819994932377068,4.648185143937911,0.7405777502547625,29.99999999999934,29.19147245931232,4.463207075045331,0.3218293948774661,30,17.75868969538651,2.317233560629492,0.3691960548051579,2.225017485764802,0.160439795643628,29.99999999999934,29.19147245931247,30,17.75868969538651,29.99999999999934,29.19147245931232,30,17.75868969538651,1,348,10876.75323681482,1.00296,0,2.00592,68542.94446950925,1.994097471484407,34372.91579256949,30,30,30,-6.00908212078366e-15,-1.387778780781446e-17,1.387778780781446e-16,566.04,39.308299348283704,0.7577959242480112,22.366780294744814,21.093406212682957,29.753616777485536,0.054562590914677925,0.5409661316263186,0.283451115402128,2.380289342198843,0.30056259091467796,53.661457153841354,0.569009106615583,6.339888822499755,7.88748098568817,22.366780294744814
VF60_C5,VF60_C5. SC+DGR2,C5,bcl,C,60,21.951834556370915,0.670470729659837,30.0,New_VF60.xlsx,Sheet1,10,181,eligible_exact_model_label_join,Imported,"B, C, L model_30 mm_merge.xlsx",0.6,1.562853325186619,3096,7020,4.534883720930233,0.7781824144493177,4.534883720930233,0.7781824144493177,1.912013910126251,0.5867297897740104,29.99999999999882,27.85452711902544,1.944144469661688,0.2271043299810052,30,22.21203850363801,0.9556724696987311,0.2932622530984207,0.9717321285858387,0.1135124356380293,29.99999999999878,27.85452711902542,30,22.21203850363801,29.99999999999883,27.85452711902543,30,22.21203850363801,1,-2262,13422.33764908687,1.00035,0,2.0007,84364.55196688899,1.99930024491428,42197.0397800387,30,30,30,-1.633242152632164e-15,2.576064361825559e-16,-1.140580685454751e-16,529.53,38.28156179120398,0.11156090909509189,23.580537077984516,21.845177474966476,29.53149052464307,0.05776090909509189,0.5547951527827307,0.2568564806654743,1.8726478278814065,0.2772609090950919,57.06448862801068,0.61597635975768,6.056813766052829,7.4496722022699995,23.580537077984516
VF60_C6,VF60_C6. SC+OR,C6,bcl,C,60,21.25971943887775,0.6493315885715324,30.0,New_VF60.xlsx,Sheet1,11,184,eligible_exact_model_label_join,Imported,"B, C, L model_30 mm_merge.xlsx",0.6,2.526627637695103,1296,3420,5.277777777777778,0.7051930922075863,5.277777777777778,0.7051930922075863,2.436014276182205,0.4136999483961163,30.0000000000022,31.22525209354294,2.426997931582141,0.1950995691583066,30,19.01021887422926,0.7544409167772943,0.1281241129784497,0.7516485278522536,0.06042292085797224,30.0000000000022,31.22525209354293,30,19.01021887422926,30.0000000000022,31.22525209354294,30,19.01021887422926,1,-462,8331.16882454279,1.61445,0,3.2289,84510.4477906009,1.238811979311841,68218.94621776778,30,30,30,8.673617379884035e-16,2.349249267341591e-15,1.929879867024198e-16,673.09,42.53947090882869,0.08357123897651031,35.76305691288496,29.754531268301367,33.94944098274985,0.05243790564317696,0.3867693199672845,0.13298365329632164,5.4757162875402985,0.159837905643177,69.94570132776634,0.8407029083538192,4.755901961319713,6.040030458765578,35.76305691288496
VF60_C7,VF60_C7. SC+FCC+BCC,C7,bcl,C,60,25.543745819397994,0.7801777957918665,30.0,New_VF60.xlsx,Sheet1,12,187,eligible_exact_model_label_join,Imported,"B, C, L model_30 mm_merge.xlsx",0.6,1.034056596101397,791,4340,10.97345132743363,5.507008478026737,10.97345132743363,5.507008478026737,4.681001462359592,0.6337838102415162,34.47904181153895,22.14145076179776,4.598125880265186,0.4144631709077064,36.40879095878663,7.635165684174551,3.538701530810803,0.4791222044126908,3.476049991053223,0.3133221532078924,29.7802060612535,24.09854527280385,28.58641422048069,6.147151600981585,29.78020606125354,24.09854527280384,28.58641422048069,6.147151600981585,1,1973,20315.54634664178,0.661401,0,1.322802,84425.41845185516,3.023884148950486,27919.52809473773,30,30,30,-2.128505705023542e-15,-1.275021754842953e-16,2.862293735361732e-17,469.89,38.95123528611156,0.12865603923045343,29.530857077376506,25.730996264414557,32.1009449122104,0.07028937256378678,0.40267467445508554,0.2105611302245489,2.0223310459333974,0.24165603923045348,66.05951281239389,0.7581494363519202,6.218050642712016,6.572542983329025,29.530857077376506
VF60_C8,VF60_C8. SC+BCC,C8,bcl,C,60,22.111930294906166,0.6753605035124742,30.0,New_VF60.xlsx,Sheet1,13,190,eligible_exact_model_label_join,Imported,"B, C, L model_30 mm_merge.xlsx",0.6,1.126555873652519,341,1540,9.03225806451613,2.632737985047641,9.03225806451613,2.632737985047641,5.478021053705605,0.3836992203682345,33.24254112935414,26.41715992035668,5.476112743579368,0.2216750138410127,33.31739315678119,4.144715053626725,2.556716631058343,0.1790811259069516,2.555825979454573,0.1034607550830825,33.24254112935412,26.41715992035672,33.31739315678119,4.144715053626725,33.24254112935414,26.41715992035668,33.31739315678119,4.144715053626725,1,523,8436.152422706498,1.0713,0,2.1426,56785.23025971815,1.866890693549893,30417.00858861802,30,30,30,2.144118216307334e-15,-1.856154119295184e-16,-2.029626466892864e-16,454.49,36.88564993296353,0.13134553514471506,30.1930020772187,25.667256485495457,27.886341051013908,0.06334553514471508,0.311312978917432,0.1886772624265893,0.9048665237792123,0.2219455351447151,69.58602202250324,0.8185568678359162,5.696732976369948,6.956054415449274,30.1930020772187
VF60_C9,VF60_C9. SC2+BCC,C9,bcl,C,60,21.33106893106893,0.6515108026125017,30.0,New_VF60.xlsx,Sheet1,14,193,eligible_exact_model_label_join,Imported,"B, C, L model_30 mm_merge.xlsx",0.6,1.059096634118552,491,1990,8.10590631364562,5.451922123451925,8.10590631364562,5.451922123451925,5.369925840556096,0.7787247600912321,32.5598148072456,30.52329258828244,4.741903974515265,1.169920739240689,31.71779094353187,23.73534428293076,2.909204395048377,0.4218809648134357,2.568968044096598,0.6338148156073599,32.5598148072456,30.52329258828243,31.71779094353187,23.73534428293076,32.5598148072456,30.52329258828244,31.71779094353187,23.73534428293076,1,523,10686.15242270646,0.92292,0,1.84584,61967.68760282781,2.167035062627314,28595.60912120091,30,30,30,1.280225925270884e-15,7.112366251504909e-16,-3.989863994746656e-16,507.59,44.273163743073376,0.16799782380724362,33.99488422292441,29.586969541444752,31.38005442498267,0.06379782380724362,0.39261185727932973,0.22541511464003994,1.3984589472003146,0.2589978238072436,66.82822513688937,0.7678440244343951,7.662960724285392,9.699464205206969,33.99488422292441
VF60_L1,VF60_L1. Octahedron,L1,bcl,L,60,21.725414731254148,0.6635552317789807,30.0,New_VF60.xlsx,Sheet1,22,211,eligible_exact_model_label_join,Imported,"B, C, L model_30 mm_merge.xlsx",0.6,1.364917939209671,450,1500,6.666666666666667,1.887716712732035,6.666666666666667,1.887716712732035,4.242640687119285,0,30.00000000000083,21.21320343559688,4.242640687119285,0,30,10.6184065091177,1.562463195266357,0,1.562463195266357,0,30.00000000000083,21.21320343559693,30,10.6184065091177,30.00000000000083,21.21320343559693,30,10.6184065091177,1,156,6363.961030678743,1.357677,0,2.715354,54287.99980947032,1.473104427636323,36852.78435866111,30,30,30,2.844946500601964e-16,1.734723475976807e-18,-2.844946500601964e-16,464.48,26.37308721548738,0.07105902857508599,19.760233162081104,16.140287000565877,21.684538377178512,0.048659028575085986,0.4034712853573066,0.09433491256328827,0.43536524927153764,0.11549236190841933,61.199839323655766,0.749257491192653,1.8640798675751102,2.31664882107512,19.760233162081104
VF60_L10,VF60_L10. Lattice Auxetic,L10,bcl,L,60,21.036199999999997,0.6425046766388334,30.0,New_VF60.xlsx,Sheet1,31,238,eligible_exact_model_label_join,Imported,"B, C, L model_30 mm_merge.xlsx",0.6,1.282770940172842,951,3220,6.771819137749737,3.010417833019144,6.771819137749737,3.010417833019144,3.803796614717657,0.8248702592472493,15.58746915337626,21.41184058633141,3.629648761103765,0.4354186618592559,12.06607287221617,12.22227646826788,2.004667591433676,0.4347211071833807,1.912888615421464,0.2294732785547365,37.20626542331055,34.53517016399343,38.96696356389192,17.16734651978976,37.20626542331055,34.53517016399341,38.96696356389192,17.16734651978976,1,373,12248.2250993911,0.948735,0,1.89747,73012.62288134565,2.108070219819022,34634.81538466673,30,30,30,5.309988559965007e-15,-1.712172070789109e-15,6.938893903907228e-18,694.21,54.50889852730056,0.15252754479871275,43.897097970553695,39.31470308014201,38.73728829351308,0.05779421146537943,0.3012065095694025,0.2707378782665606,11.24073097802835,0.3022942114653794,72.12529356184184,0.8053198497226652,11.88460716660705,15.253914371340374,43.897097970553695
VF60_L11,VF60_L11. FBCCz,L11,bcl,L,60,22.23032923179248,0.6789767398412087,30.0,New_VF60.xlsx,Sheet1,32,241,eligible_exact_model_label_join,Imported,"B, C, L model_30 mm_merge.xlsx",0.6,1.147318691689052,641,2380,7.425897035881436,4.384049588637408,7.425897035881436,4.384049588637408,4.776185398004107,0.5753688235270721,44.82513777052256,15.3521720669698,4.638136242771757,0.3893187334122299,44.61870412770346,5.33172616726425,2.564078206720301,0.3088847141169531,2.489967006904789,0.209004382498929,26.19706401889443,18.32062925085336,25.29243541253733,16.27011753499244,26.19706401889447,18.32062925085333,25.29243541253733,16.27011753499244,1,463,11367.32124724974,0.931365,0,1.86273,66520.8692093957,2.147385826179855,30977.60467560441,30,30,30,-3.816391647148976e-17,-3.469446951953614e-18,3.469446951953614e-18,146.81,13.615259407275762,0.7357244096614509,5.5441706338795,5.347049797081419,7.0694616153162615,0.05012440966145092,0.4769002153649511,0.46318236519176625,1.6691784369496727,0.4802577429947842,39.27247830639236,0.407202717776849,2.567962067227041,3.118936075673202,5.5441706338795
VF60_L12,VF60_L12. Weaire-Phelean,L12,bcl,L,60,22.270634920634922,0.6802077888698553,30.0,New_VF60.xlsx,Sheet1,33,244,eligible_exact_model_label_join,Imported,"B, C, L model_30 mm_merge.xlsx",0.6,1.176744235559002,6310,11450,3.629160063391442,0.6360335545946396,3.629160063391442,0.6360335545946396,1.373567661121869,0.2645736504195207,31.24927631471181,24.31279702995051,1.3697219635694,0.1194225676261154,30.56299450594003,7.373340537231641,0.8564457295933842,0.1649667355153515,0.8540478635549321,0.07446225690617,33.83168306438198,25.60201550882874,34.74575734381288,9.437536261454541,31.5104269286832,24.45865735567489,31.13122929834251,7.646288363250187,1,-7474,15727.34971984504,0.8019,0,1.6038,79242.03606457924,2.494076568150642,31772.09436009305,30,30,30,-3.04639126424977e-15,-3.144186300207963e-17,-5.616167253474913e-17,539.11,46.39105295748547,0.19699495887908558,34.1289546121398,30.588927998629217,28.095989819322188,0.05409495887908557,0.3700344227136119,0.26938586392270214,4.34507749531378,0.3005616255457522,65.93712806359898,0.7356796717551739,9.19385792296997,11.146254464895705,34.1289546121398
VF60_L13,VF60_L13. Diamond,L13,bcl,L,60,20.95438479493165,0.6400058103095256,30.0,New_VF60.xlsx,Sheet1,34,247,eligible_exact_model_label_join,Imported,"B, C, L model_30 mm_merge.xlsx",0.6,0.9878540807902536,1162,2000,3.442340791738382,0.9692235777720628,3.442340791738382,0.9692235777720628,2.598076211353316,0,35.26438968275683,2.174260771425972e-12,2.598076211353316,0,35.26438968275465,0,1.016270892537128,0,1.016270892537128,0,35.26438968275683,2.174260771425972e-12,35.26438968275465,0,35.26438968275683,2.174260771425972e-12,35.26438968275465,0,1,-1480,5196.152422706459,1.27824,0,2.55648,41732.47618809744,1.564651395669044,26672.06018133685,30,30,30,1.023486850826316e-16,5.533767888366015e-16,-3.209238430557093e-17,467.37,32.933728785343284,0.7485327156345489,22.601379963277402,18.068780140701328,23.732423431504625,0.05276604896788226,0.39393235612440763,0.09630715278254132,0.46874574444083744,0.12046604896788227,54.864058237895605,0.6862684790595545,2.176674553219625,2.804673747861352,22.601379963277402
VF60_L14,VF60_L14. Fluorite,L14,bcl,L,60,21.671318864774626,0.6619029919638086,30.0,New_VF60.xlsx,Sheet1,35,250,eligible_exact_model_label_join,Imported,"B, C, L model_30 mm_merge.xlsx",0.6,0.9912403368263555,1666,4000,4.801920768307323,1.73579759921204,4.801920768307323,1.73579759921204,2.598076211353316,0,35.26438968275491,2.557953848736298e-13,2.598076211353316,0,35.26438968275465,0,1.43476707055076,0,1.43476707055076,0,35.26438968275491,2.557953848736298e-13,35.26438968275465,0,35.26438968275491,2.557953848736298e-13,35.26438968275465,0,1,-992,10392.30484541352,0.9053999999999999,0,1.8108,59119.7019975958,2.208968411751714,26763.4890943116,30,30,30,2.402592014227878e-16,1.127570259384925e-17,-1.5482407023093e-16,530.77,34.345415581043845,0.09729321091174799,30.837799159066268,24.994142617834125,28.90655211659702,0.056426544245081325,0.3024405037320032,0.12475799520215851,0.7050378565023664,0.15392654424508131,72.772864136281,0.8978723546465537,3.8472619995319173,4.793251146159167,30.837799159066268
VF60_L15,VF60_L15. Truncated octahedron,L15,bcl,L,60,22.122606382978727,0.6756865812506031,30.0,New_VF60.xlsx,Sheet1,36,253,eligible_exact_model_label_join,Imported,"B, C, L model_30 mm_merge.xlsx",0.6,1.211159119148365,2416,4900,4.056291390728477,0.9281305083457407,4.056291390728477,0.9281305083457407,2.050247194129657,0.02383676936986978,38.32129256229791,17.90396307966512,2.049323777151447,0.01437670938536689,37.55853175593236,10.76130266024841,1.007093600337978,0.01170876270620569,1.006640012433133,0.007061925048539474,31.88082188276467,20.009809904353,32.14195072812736,6.651581081841041,31.88082188276471,20.00980990435304,32.14195072812736,6.651581081841042,1,-2342,10046.21125123607,1.017903,0,2.035806,64252.28379719066,1.964823760220768,32701.29621700587,30,30,30,9.71445146547012e-16,-3.469446951953614e-18,-2.602085213965211e-16,599.4,46.29036397302268,0.16423320527148852,39.50787719992935,34.03999711998354,35.89764282526057,0.06186653860482186,0.259565651736937,0.20419915039691625,0.44399283384426724,0.23699987193815522,73.53581652505807,0.8534795108319723,8.067474958211271,9.846119399353315,39.50787719992935
VF60_L16,VF60_L16. Voronoi,L16,bcl,L,60,19.578598484848488,0.5979854293336786,30.0,New_VF60.xlsx,Sheet1,37,256,eligible_exact_model_label_join,Imported,"B, C, L model_30 mm_merge.xlsx",0.6,1.318013597063338,626,1199,3.830670926517572,0.5685787448870914,3.830670926517572,0.5685787448870914,3.297648686364119,1.550531778142029,31.54850341860999,29.90799597432448,3.334888621339374,0.8990943797716502,31.75887892907056,12.59987982336315,0.9741353070874028,0.4580317351859914,0.9851360955106937,0.2655951749381427,31.28114786963141,29.61342699971078,31.5852744503398,12.27985413888529,31.36802193598353,29.54935245259452,31.27740321452866,11.94206654833975,1,-673,3953.88077495058,1.692603,0,3.385206,42049.27808908543,1.181611990525835,35586.36712071013,30,30,30,0.02856549351564274,-0.03766007775709698,0.06376731106447407,455.56,23.709236182519945,0.06479597413936929,20.558914641307812,14.947685330800939,19.937312244391773,0.04576264080603596,0.43092685778728196,0.06082825141944846,0.22297087318984277,0.08366264080603596,63.04583250059057,0.8671268227723522,1.2505628287124517,1.7245972126843734,20.558914641307812
VF60_L17,VF60_L17. Compact Voronoi,L17,bcl,L,60,22.199599733155445,0.6780381745782303,30.0,New_VF60.xlsx,Sheet1,38,259,eligible_exact_model_label_join,Imported,"B, C, L model_30 mm_merge.xlsx",0.6,1.252879579960712,2155,4245,3.940603248259861,0.4202384783984886,3.940603248259861,0.4202384783984886,2.10179356370281,0.9474168582918755,31.65247987953174,27.23562799903547,2.115264742807804,0.5312818511186189,31.80712953522023,10.10784859455186,0.9564161333426278,0.4313281002307611,0.962735530192798,0.2418060984364305,31.84505384223903,27.37681089809936,31.91690815235102,10.04838508458085,31.93886834224758,27.09213327834949,32.18630651503103,10.20305027065635,1,-2214,8922.11367791844,1.09857,0,2.19714,61585.05813728617,1.820548531272472,33827.74865893924,30,30,30,0.08456612380361127,0.05709986907409255,0.07862525510959913,633.18,77.97004453259888,0.8169346442090182,35.7715526880862,31.334050698029134,31.692741934856283,0.05203464420901816,0.32128061245113587,0.19992187577236045,2.0156190579045106,0.22823464420901815,40.187293576481835,0.4587858440061593,7.151515912692016,8.697946447849695,35.7715526880862
VF60_L19,VF60_L19. Aligned Voronoi,L19,bcl,L,60,22.072575250836113,0.6741584898472526,30.0,New_VF60.xlsx,Sheet1,41,264,eligible_exact_model_label_join,Imported,"B, C, L model_30 mm_merge.xlsx",0.6,1.098507895195616,1669,2923,3.502696225284601,1.092057072351218,3.502696225284601,1.092057072351218,2.824870000584248,1.844896025466467,60.62838534942583,27.01915466830713,2.731653393007659,1.019868004922788,59.72493505888705,14.36033318909885,1.320911054679934,0.8626745847666307,1.277322908180374,0.4768909442693848,16.83416594566538,20.32839989516519,17.3310685234706,10.55399507599746,16.68922103633034,20.26162207713837,17.18749648062359,9.96791049514198,1,-2078,8257.095011707774,1.0692885,0,2.138577,55475.60489106846,1.870402608837558,29659.71317028164,30,30,30,-0.06812702806423512,0.08317041860651064,0.2704729356216006,633.58,30.19402093440611,0.05299803845580274,14.808159576610034,14.637561990979792,27.243840941360975,0.04499803845580273,0.4728374157832343,0.18998381857562133,1.8129597722623756,0.19219803845580272,48.47834616919232,0.49043350697740706,2.8133107024415303,3.4413469249830264,14.808159576610034
VF60_L2,VF60_L2. Cuboctahedron,L2,bcl,L,60,21.675024614374802,0.6620161759727343,30.0,New_VF60.xlsx,Sheet1,23,214,eligible_exact_model_label_join,Imported,"B, C, L model_30 mm_merge.xlsx",0.6,1.316497930529973,540,1800,6.666666666666667,1.334569618562611,6.666666666666667,1.334569618562611,4.242640687119285,0,30.00000000000071,21.21320343559699,4.242640687119285,0,30,11.37568934077125,1.742784142286689,0,1.742784142286689,0,30.00000000000071,21.21320343559698,30,11.37568934077125,30.00000000000071,21.213203435597,30,11.37568934077125,1,186,7636.75323681447,1.217202,0,2.434404,58405.16877939619,1.643112646873733,35545.44412430928,30,30,30,3.122502256758253e-16,1.040834085586084e-17,1.734723475976807e-18,544.05,31.35203686686107,0.07481696596299223,25.078457426446025,19.571364697374833,26.26656193610149,0.050250299296325567,0.46383788910226287,0.08224196059021764,7.284145610394917,0.10538363262965891,62.42453968935479,0.7998988242117633,2.062501507329225,2.569203112275005,25.078457426446025
VF60_L20,VF60_L20. Aligned compact Voron,L20,bcl,L,60,10.4127,0.3180331260606563,30.0,New_VF60.xlsx,Sheet1,42,267,eligible_exact_model_label_join,Imported,"B, C, L model_30 mm_merge.xlsx",0.6,1.050988506498965,6042,11181,3.701092353525323,0.922791012553753,3.701092353525323,0.922791012553753,1.809220460919228,1.141261468260651,60.9819401733211,25.97851556856099,1.774794163887831,0.5602697750514508,59.91346594281228,12.4139099283414,1.35375986681586,0.8539556160500372,1.328000187279344,0.4192251593646251,16.71371688502435,19.81321316855397,17.15774896384259,8.672447209197855,16.5233827776836,19.28743599448823,17.30088532904471,9.059773495633493,1,-6939,20228.89397353789,0.6682206,0,1.3364412,84932.10079267854,2.993023561380777,28376.68967547207,30,30,30,-0.006168933432058672,-0.001678935711400443,0.06848815752555935,718.46,50.239350773574586,0.08938356031770513,26.225495123924723,25.18638093016948,28.683245469474787,0.041916893651038456,0.34386067732714237,0.44521531768810224,13.031486674925812,0.46358356031770515,50.132775488446946,0.5220110276130216,11.675992143125923,30.275700621779173,26.225495123924723
VF60_L21,VF60_L21. Octet,L21,bcl,L,60,21.8379,0.6669908480605423,30.0,New_VF60.xlsx,Sheet1,43,270,eligible_exact_model_label_join,Imported,"B, C, L model_30 mm_merge.xlsx",0.6,1.142085146683681,666,3300,9.90990990990991,2.460696947117987,9.90990990990991,2.460696947117987,4.242640687119285,0,29.99999999999779,21.21320343559533,4.242640687119285,0,30,3.421020821136084,2.533524834061438,0,2.533524834061438,0,29.99999999999779,21.21320343559529,30,3.421020821136084,29.99999999999779,21.21320343559532,30,3.421020821136084,1,1308,14000.71426749435,0.8372999999999999,0,1.6746,73656.51250557599,2.388630120625822,30836.29896045938,30,30,30,-1.817729994302297e-14,8.647596527744383e-16,3.816391647148976e-17,327.96,25.137776201008332,0.12047650591586487,16.499403212291156,15.395764453546107,21.139720343989115,0.06640983924919822,0.4371040921177294,0.30746905236107863,5.730546728394213,0.32950983924919824,61.24553075195469,0.6563589030452633,5.073055870206498,6.2722381041938755,16.499403212291156
VF60_L22,VF60_L22. Kelvin Cell,L22,bcl,L,60,20.7493,0.6337419442191149,30.0,New_VF60.xlsx,Sheet1,44,273,eligible_exact_model_label_join,Imported,"B, C, L model_30 mm_merge.xlsx",0.6,1.385249796786276,1800,3300,3.666666666666667,0.4715355210772317,3.666666666666667,0.4715355210772317,2.121320343559642,0,29.99999999999779,21.21320343559532,2.121320343559642,0,30,11.1834468320879,0.8133273305573354,0,0.8133273305573354,0,29.99999999999779,21.21320343559529,30,11.1834468320879,29.99999999999779,21.21320343559532,30,11.1834468320879,1,-2094,7000.357133747177,1.3041,0,2.6082,57360.24003255801,1.533624722030519,37401.74451322946,30,30,30,-9.315465065995454e-16,-5.464378949326942e-16,-8.456776945386935e-17,349.73,27.666360879644134,0.11295283234247673,24.02543605708024,19.32968411321167,26.228691936595453,0.0741194990091434,0.3572687736964961,0.1382643359832737,3.1558586554727146,0.17185283234247672,69.86710032917168,0.8683988530908396,3.321860963140801,4.322567315755308,24.02543605708024
