Repository: tjdgus30216/urp-3-2

File: URP4/07_COMPRESSION_DATA_AND_PILOT/COMP-FACTORY-004_PIPELINE_SOURCE/project_snapshot/experiments/lab_001_xy_connection_20260626/data/processed/COMP-FACTORY-003/COMP-FACTORY-003-BCL-VORONOI-20260802-001/performance_y_wide_all.csv (part 1 of 2)
model_key,raw_model_id,source_group,family_group,vf_group,weight,measured_vf,height,performance_source_file,performance_sheet,source_block_index,y__Modulus,y__Com. Strength,y__Com. strain,y__APS,y__AS,y__Yield strength,y__Yield strain,y__LCC,y__EAS,y__Densif. strength,y__Densifi. strain,y__EAE,y__SE,y__Total energy,y__SEA,y__Max. Plateau stress
VF30_B1,B1,bcl,B,30,10.4127,0.3167660618134027,30.12,New_VF30.xlsx,VF30,1,676.66,30.62196734230315,0.05827564671235106,25.67280939896847,21.911014714995215,27.32475665481576,0.042372592263479884,0.30063706332058404,0.11051671349234374,0.21046025664813164,0.12949078615458215,71.553256099016,0.8383788380409644,2.837274520889348,7.386445178701822,25.67280939896847
VF30_B2,B2,bcl,B,30,11.1071,0.340262842410308,29.91,New_VF30.xlsx,VF30,2,555.95,26.972612445030652,0.11819110817231303,25.15907729419184,21.399433195947605,22.23771074463181,0.04196242211413852,0.2133460228529356,0.12964921438153598,0.4571629227971297,0.1524271496300195,79.33763642494395,0.93276383018016,3.261854605756312,7.905381614674771,25.15907729419184
VF30_B3,B3,bcl,B,30,10.7297,0.32991462793850396,29.8,New_VF30.xlsx,VF30,3,171.7,8.352329124579438,0.049924080178746215,7.019715679141172,5.353632118631315,8.217614138699123,0.04895092581633011,0.40731905556357106,0.06371861315608854,0.3031087182307054,0.08354824125257171,64.09747555177772,0.8404500797847372,0.44728654782492566,1.1180392007851576,7.019715679141172
VF30_B4,B4,bcl,B,30,11.5127,0.35209968419083915,29.96,New_VF30.xlsx,VF30,4,191.99,157.78359950315738,0.9359139761026306,7.010895468343678,6.0858962979565785,9.18300549108376,0.04979915634295109,0.5809198368950933,0.10529120724994505,0.4733507985094721,0.12129448344575483,3.857115896151675,0.0444336134453783,0.7381856477650748,1.7289113593108028,7.010895468343678
VF30_B5,B5,bcl,B,30,11.7583,0.3585339756526695,30.05,New_VF30.xlsx,VF30,5,254.53,23.49072276034801,0.8381935911521401,8.90292688314536,8.022995804878978,12.737054161613498,0.052037185162123564,0.4723448433783675,0.12594454192532412,1.5495199709992091,0.1397576510523066,34.15389082204688,0.37899757167852527,1.1212750480923959,2.579019388488034,8.90292688314536
VF30_C1,C1,bcl,C,30,11.8651,0.3615498880671534,30.07,New_VF30.xlsx,VF30,6,300.15,19.053771322449872,0.7743414957182986,6.770669717032425,6.723188922982557,11.555190350388957,0.040453900108055774,0.31777754652155676,0.6609606281420627,6.0234502890325405,0.6656284927252822,35.28534487585165,0.3553453855644298,4.475146109112194,10.207320557846398,6.770669717032425
VF30_C2,C2,bcl,C,30,11.6843,0.3559222383104204,30.08,New_VF30.xlsx,VF30,7,356.34,17.38831751077942,0.7944564356013459,7.747275217534975,7.690423241329467,14.23531918297202,0.04192983985666507,0.4157920879038452,0.27236318502098794,1.8418505083231342,0.2743766483673034,44.22752941198593,0.44554484427445384,2.110072553481993,4.888943639573146,7.747275217534975
VF30_C3,C3,bcl,C,30,12.0802,0.3705690623467913,29.87,New_VF30.xlsx,VF30,8,382.71,29.59412368969885,0.8081221215273139,10.157754381107083,9.976585543603578,14.392278998029834,0.03959182356949673,0.2648318439656224,0.5799803822497999,7.585930388544892,0.5905124797462626,33.711373407134325,0.3432355182269784,5.891298268754065,13.110360040306912,10.157754381107083
VF30_C4,C4,bcl,C,30,10.8548,0.33142562750801374,30.01,New_VF30.xlsx,VF30,9,494.03,35.60376452697425,0.8170914037377773,10.929343083281172,10.736007015457352,19.578717969635555,0.04161656201835048,0.5243975898002446,0.16163156138170612,2.3467641401960426,0.1645422534545384,30.15413442396941,0.3069715584429518,1.766526787427086,4.395486052402456,10.929343083281172
VF30_C5,C5,bcl,C,30,10.9686,0.33523536482991845,29.98,New_VF30.xlsx,VF30,10,423.68,20.980284514140365,0.8158507988185225,14.42957199547897,12.968165303389767,16.041797322028337,0.039833453921924805,0.25949882041594685,0.15046260009171758,5.03791982014113,0.16741851062639446,61.811198483268605,0.687768175200564,2.1711109206503996,5.340783223108609,14.42957199547897
VF30_C6,C6,bcl,C,30,10.6086,0.3246657942857662,29.94,New_VF30.xlsx,VF30,11,527.39,33.16230676641593,0.12278843357130664,25.456541039851768,21.744526505683233,20.431266397884738,0.04069090518119306,0.3176872865791431,0.13883417037649895,0.6844645359425373,0.16253459255594258,65.57000590714127,0.7676348095794129,3.534237755923118,8.977015871189822,25.456541039851768
VF30_C7,C7,bcl,C,30,12.7293,0.39008889789593326,29.9,New_VF30.xlsx,VF30,12,244.84,12.589722849331853,0.07090979613200135,9.274313834008016,7.930485022814307,9.940754014517685,0.04258203693467694,0.3829525199790163,0.11179824492227756,5.35490474134477,0.13074257205173379,62.9917363370329,0.736657505887845,1.0368520095004952,2.1919263098252317,9.274313834008016
VF30_C8,C8,bcl,C,30,10.997,0.33768025175623706,29.84,New_VF30.xlsx,VF30,13,474.88,20.92709487722106,0.8827211476908403,10.57828404073554,10.361783886546688,18.656702508465944,0.041266724098347,0.44166588322405526,0.17284299279149049,1.9742542337001,0.17645439165866872,49.513723463954804,0.5054826817959286,1.8283822721991918,4.4651299720088655,10.57828404073554
VF30_C9,C9,bcl,C,30,10.6762,0.32575540130625086,30.03,New_VF30.xlsx,VF30,14,501.95,23.637367083166293,0.849595949544964,12.557652881701474,11.868091263708186,19.476098996375114,0.04060494055395509,0.45811191938296947,0.13836012558690255,0.5457400769562203,0.1463991463481609,50.209023796733376,0.5312627602523716,1.7374784297889445,4.398459144817989,12.557652881701474
VF30_C10,C10,bcl,C,30,11.8413,0.3614256351520693,30.02,New_VF30.xlsx,VF30,15,311.72,24.655448436472337,0.7988928897007996,14.97123034513451,12.9831338091224,14.018559210762328,0.04696084439766839,0.3314171952758108,0.15786389273314771,2.7360784424514195,0.18203745998727533,52.65827487411138,0.6072179292828377,2.3634167012875604,5.392549165664859,14.97123034513451
VF30_C11,C11,bcl,C,30,10.9806,0.334486424517635,30.08,New_VF30.xlsx,VF30,16,418.34,20.994042530572095,0.7442249588428442,10.365721082570696,9.714094495074772,15.51300294584995,0.03907203331092922,0.3687407788630194,0.12836671162736643,2.225634255614447,0.13697761841731218,46.270719328727864,0.4937458361092606,1.330613529016065,3.280546550964693,10.365721082570696
VF30_C12,C12,bcl,C,30,11.5827,0.354832712840064,29.91,New_VF30.xlsx,VF30,17,379.17,19.13264657745603,0.7674123913966073,7.778837837212318,7.74360926740428,14.059833573286019,0.03906066956444425,0.2777085263377059,0.5268344146413712,4.509167114817788,0.5292311810990481,40.473278153418484,0.40657406207346725,4.098159478557902,9.52440752184725,7.778837837212318
VF30_C13,C13,bcl,C,30,12.2419,0.37502711693446084,29.91,New_VF30.xlsx,VF30,18,381.76,24.650069360344386,0.7637932847701453,11.391605258187015,10.732770496826651,14.458213759432763,0.03982136902290356,0.319886799413931,0.22009227407642704,5.599595083059001,0.23360271305499983,43.54052858809767,0.4621327872007198,2.507204306655364,5.513150142613135,11.391605258187015
VF30_C14,C14,bcl,C,30,11.9208,0.3633680030283794,30.06,New_VF30.xlsx,VF30,19,282.91,23.086482075951274,0.783866401871106,8.058418758660236,7.932029571726449,11.803155074592306,0.04368010779259638,0.15778987809665485,0.6606974458998679,6.0850462690255664,0.6712250179722371,34.35789630326175,0.34905356009413535,5.324176691838402,12.083104843718216,8.058418758660236
VF30_F1,F1,bcl,F,30,11.1462,0.3404362777855204,30.0,New_VF30.xlsx,VF30,20,350.77,15.502982855143456,0.04945385672530797,13.25204997107165,9.233626151631835,14.034279216235129,0.040653856725307955,0.49978478660200765,0.04307466412711872,0.1631892932120364,0.061820523391974636,59.56031970046575,0.8548064649813497,0.5708276014997046,1.3827443649398024,13.25204997107165
VF30_F2,F2,bcl,F,30,10.8915,0.3342167018155021,29.86,New_VF30.xlsx,VF30,21,287.95,20.711778270265803,0.8380440160932301,8.098095526855031,7.288855070317875,12.865903997741357,0.04628246217494475,0.4911431804827241,0.07608078576573749,1.629016268447872,0.08452760618030308,35.19183613886928,0.3909898716171948,0.6161094708891347,1.5202062085731631,8.098095526855031
VF30_L1,L1,bcl,L,30,10.9134,0.33177761588949034,30.14,New_VF30.xlsx,VF30,22,465.36,20.89753196503381,0.04789679176881867,19.14559039885893,11.743637815506412,19.75888439001594,0.04444622773431302,0.6452908525016327,0.03292033709009132,0.3348963455934906,0.05366985082654925,56.19629071584201,0.9161651448072304,0.6302792897192518,1.5666021599982063,19.14559039885893
VF30_L2,L2,bcl,L,30,11.0073,0.33100808798636716,30.47,New_VF30.xlsx,VF30,23,315.98,15.676018433430535,0.05332828126618596,12.671582333754335,8.886664932903306,14.937533625003404,0.049258704633432425,0.5272598605406246,0.045155971142546505,0.30210742162928234,0.06438834034068547,56.689553987456954,0.8083418878055817,0.5721976061934129,1.4255425903393166,12.671582333754335
VF30_L3,L3,bcl,L,30,12.4399,0.3796963812020831,30.02,New_VF30.xlsx,VF30,24,392.72,23.469044089647017,0.7840392616695818,8.023136062581791,7.955959063193926,14.982731388901838,0.0401351977122201,0.5726830886468138,0.14992855358574375,1.7557888346369341,0.15119449151635067,33.89980023389008,0.34186036857466495,1.2028971850845072,2.612551238081754,8.023136062581791
VF30_L4,L4,bcl,L,30,10.9762,0.3355795795283387,29.97,New_VF30.xlsx,VF30,25,396.76,22.680495403828274,0.8656719879157877,10.000633676867425,9.388366680419846,14.965815945299823,0.03967932858979504,0.45013558306414375,0.1336963257022953,2.615706769200633,0.1424153979925311,41.39401063891739,0.4409354160394311,1.3370479772918105,3.2856721899648322,10.000633676867425
VF30_L5,L5,bcl,L,30,11.0502,0.3387462374857672,29.89,New_VF30.xlsx,VF30,26,391.79,15.219521237552259,0.05033496749727337,13.403866247961004,9.926237860223063,13.874692852337514,0.03725366940426568,0.42396671151329546,0.04899455800291892,0.3936083078677309,0.06615965802922386,65.22043437037505,0.880702227011494,0.6567165023490926,1.5987340165510977,13.403866247961004
VF30_L6,L6,bcl,L,30,10.8405,0.3314307712939774,29.97,New_VF30.xlsx,VF30,27,197.6,20.550629878206724,0.79443308239991,11.318476896195506,9.153933482899623,10.929046232129513,0.05729594526277276,0.34916341720187216,0.12179058062539172,5.464523116064757,0.1505892385560661,44.54332318352476,0.5507605831682261,1.3784838729827322,3.429901342739102,11.318476896195506
VF30_L7,L7,bcl,L,30,11.3626,0.34646829488540204,30.05,New_VF30.xlsx,VF30,28,260.2,19.97938144531181,0.8106917864861255,7.077553803333445,6.705156207569916,11.961973160676251,0.04796300112838844,0.42759206985303216,0.10773649659411585,3.30317221326985,0.11372007267580941,33.56037936371293,0.35424288898564493,0.7625108512275054,1.8149108453565101,7.077553803333445
VF30_L8,L8,bcl,L,30,10.7813,0.32973084725274643,29.96,New_VF30.xlsx,VF30,29,263.5,19.71304794245592,0.8023973009716411,11.564479396400682,8.1632467303507,12.636569193882,0.04992734102504563,0.5252761980406335,0.05225428831605082,0.404370214204224,0.07402613942290945,41.4103732420269,0.5866408599095579,0.6042936406045506,1.5113366407818263,11.564479396400682
VF30_L9,L9,bcl,L,30,9.1284,0.28002041594728977,29.87,New_VF30.xlsx,VF30,30,115.64,8.88824081083213,0.817507743568439,2.429420137215178,2.457659474861572,5.158354042000789,0.04656700034781641,0.43507774465319504,0.36336352927898447,1.1903893943078743,0.3591883595711174,27.650685069945602,0.27332969357158227,0.8827626751599418,2.5997227330446426,2.429420137215178
VF30_L10,L10,bcl,L,30,10.5181,0.3212523383194167,30.0,New_VF30.xlsx,VF30,31,165.9,5.706832650383624,0.03775851804563721,5.421757070668654,3.0637470275615706,5.360964004905828,0.034258518045637204,0.7784827912140335,0.0218076295948533,0.24210805183445677,0.03859185137897054,53.68559436127184,0.9500466200466198,0.11823566995041888,0.3035113840580818,5.421757070668654
VF30_L11,L11,bcl,L,30,11.1411,0.3394883699206043,30.07,New_VF30.xlsx,VF30,32,262.61,10.800566356733176,0.0401714805960985,8.563558557347482,5.786126592824618,9.98234163273824,0.03707869709094386,0.5652958277582303,0.03296229515746316,0.16364494479898756,0.04878471637927109,53.57243686778973,0.7928805096418743,0.2822745447655072,0.685676998230778,8.563558557347482
VF30_L12,L12,bcl,L,30,11.2244,0.34010389443492767,30.24,New_VF30.xlsx,VF30,33,377.0,24.502316702897257,0.813696243258248,10.15980665390569,9.680458771388322,17.412979736858983,0.04805470886671355,0.4358839948045112,0.10281796272925108,3.430324338405616,0.1079092062212109,39.508340736791084,0.41464677716390597,1.0446106218776723,2.5328857386606614,10.15980665390569
VF30_L13,L13,bcl,L,30,10.4737,0.3200029051547628,29.99,New_VF30.xlsx,VF30,34,266.54,10.763791168641452,0.043726961405913874,10.374378388918434,6.028968200785843,10.624903540658982,0.0412928166910089,0.7315654324660976,0.027058607446413745,1.3194324658334684,0.04656123949861144,56.01156791623993,0.9638219681502639,0.28071623232630216,0.723413103938362,10.374378388918434
VF30_L14,L14,bcl,L,30,10.8176,0.3309514959819043,29.95,New_VF30.xlsx,VF30,35,199.63,17.055201481104863,0.8575448917679607,2.8535558910285697,3.725208508421935,10.709860772583564,0.05116759627547319,0.9340439533421941,0.19686406967039857,0.2350126188341221,0.15080031747747652,21.84206684716697,0.1673129393510813,0.5617626257398246,1.3997847560287835,2.8535558910285697
VF30_L15,L15,bcl,L,30,11.0908,0.33784329062530155,30.08,New_VF30.xlsx,VF30,36,322.9,18.680587379521764,0.8954712879707567,10.428515589187931,9.105427998836703,15.490416647455547,0.04982634116224606,0.475005733234142,0.07717592503958953,0.4604370128755364,0.08839017094948011,48.74272855476886,0.5582541585721223,0.8048303373853587,1.9645442072435197,10.428515589187931
VF30_L16,L16,bcl,L,30,10.3375,0.2989927146668393,31.68,New_VF30.xlsx,VF30,37,448.75,15.793770184280529,0.04053041670828507,13.395798286805178,9.27595064084043,15.124857564711004,0.03566930559717396,0.5155542010130044,0.03293964747027064,0.297294497586457,0.04756955812242648,58.731705809375036,0.8481697612732113,0.44125287315021794,1.2170255786465793,13.395798286805178
VF30_L17,L17,bcl,L,30,11.0924,0.3390190872891151,29.98,New_VF30.xlsx,VF30,38,390.23,19.304058944809057,0.8142040641101485,5.906397295641944,6.855183310350726,15.633338058869132,0.042022609807279926,0.6944856619555414,0.11443144768672027,0.8521316342360533,0.09859365717218987,35.51161613187113,0.30596660073037124,0.6758775931532371,1.6440562203365046,5.906397295641944
VF30_L18,L18,bcl,L,30,10.6048,0.3256371313835176,29.84,New_VF30.xlsx,VF30,39,405.16,24.02128463971032,0.8259294254756888,11.817752717489197,9.825427699475977,15.763968044809898,0.04087580617273971,0.48128711058248674,0.06201418181470268,0.6483017161285456,0.07458894290196223,40.903006840996596,0.49197005467196825,0.7328682656635718,1.8559435484554998,11.817752717489197
VF30_L18-2,L18-2,bcl,L,30,10.6055,0.3242460260097115,29.97,New_VF30.xlsx,VF30,40,434.99,19.292620583631134,0.05276619852194199,14.102685781040055,11.000543064668062,17.33937125278393,0.04185528761103108,0.4961263695464554,0.05360025892961586,0.20560519272075808,0.06871548113789128,57.01943402132469,0.7309886036428618,0.7559076094667588,1.9225020932673507,14.102685781040055
VF30_L19,L19,bcl,L,30,10.9995,0.3370792449236263,29.9,New_VF30.xlsx,VF30,41,736.46,21.689591457248063,0.030028013466007794,14.812571480510218,12.100999187068002,20.76663011864176,0.028556441559653277,0.4528000905271463,0.03761857174379332,0.3296290495022502,0.046048080355639905,55.79173407170923,0.682934554563049,0.5572277829496405,1.3632437510045756,14.812571480510218
VF30_L20,L20,bcl,L,30,10.8219,0.3309725409630097,29.96,New_VF30.xlsx,VF30,42,792.95,30.717553296371246,0.8047392460489264,11.350105831529527,12.069677868484881,24.909753602084663,0.03311040759765806,0.6101839307355019,0.08170656992127397,1.812839210933385,0.07683537421982095,39.292445436761746,0.36949901973053134,0.9273782157377267,2.3106687558702323,11.350105831529527
VF30_L21,L21,bcl,L,30,11.5629,0.35387120946655415,29.94,New_VF30.xlsx,VF30,43,236.16,29.54621702996653,0.8819594656360585,9.538596244117809,8.29027170928727,12.119914743429415,0.053302151006799976,0.45786821843091724,0.12258570931167505,4.678412685935189,0.14104430197540385,28.05865705541614,0.32283646445985015,1.1692955864228611,2.7249080137119943,9.538596244117809
VF30_L22,L22,bcl,L,30,11.023,0.3362251033566369,30.04,New_VF30.xlsx,VF30,44,349.22,17.94432739584505,0.06752105322648831,13.650698266583934,11.441666693587765,15.697155640932595,0.04691519437162813,0.4445365013134701,0.09802881263224465,0.6609328690918987,0.11695514110931123,63.76202596613928,0.7607249893214001,1.3381617426742634,3.282095697626906,13.650698266583934
VF30_L23,L23,bcl,L,30,10.6601,0.3251558762852295,30.04,New_VF30.xlsx,VF30,45,383.84,16.436561151846607,0.0504353323188869,9.80071003627679,9.173845704949777,14.317919173853902,0.03928353471569117,0.47143920182599147,0.1378531446502396,2.426186781249707,0.14727288225230903,55.813656033026824,0.596274971737364,1.3510586983059194,3.4265366147971257,9.80071003627679
VF30_L24,L24,bcl,L,30,10.7535,0.32800477628101204,30.04,New_VF30.xlsx,VF30,46,504.38,21.612151412135578,0.05054001824834756,14.973814767965548,12.311253775331426,20.12165821129864,0.0418848917503449,0.5033195384500074,0.05816667411288795,0.7452466004184682,0.07074640972637686,56.964499001327816,0.6928423960401048,0.870977003835001,2.189773959704569,14.973814767965548
VF30_L25,L25,bcl,L,30,10.6998,0.3263668112941434,30.04,New_VF30.xlsx,VF30,47,323.85,19.814106223069594,0.07621312162220598,11.990879248264438,10.755375593182212,17.124562594852243,0.05487490590982248,0.49946842130922736,0.1259284215973796,2.2129156434699717,0.14039421349970266,54.28140675182064,0.6051688182787391,1.5099924972987144,3.815413106503678,11.990879248264438
VF30_L26,L26,bcl,L,30,11.123,0.3392753174848836,30.04,New_VF30.xlsx,VF30,48,424.54,35.40225442909287,0.13114684330215293,23.781544104858053,20.898834668014477,23.90716534064551,0.05827733597858435,0.44596738234826416,0.20435675034806325,5.600171607192304,0.23254497912106104,59.03249667298088,0.6717522510463303,4.859919071527933,11.812709882030855,23.781544104858053
VF30_L27,L27,bcl,L,30,10.8991,0.3324458880517392,30.04,New_VF30.xlsx,VF30,49,240.22,14.20448377297208,0.07224750763446823,9.347402571204407,8.060955636631567,11.530698592177336,0.049977201376146,0.4539448264663582,0.11351857529572695,2.707207495554679,0.1316349909899942,56.74937410939032,0.6580599985611867,1.0611038225987393,2.6321442089511535,9.347402571204407
VF30_T1,T1,bcl,T,30,10.9156,0.33518073620718203,29.84,New_VF30.xlsx,VF30,50,356.29,15.580317297812307,0.044992808377698264,11.118799235941582,9.049572494834079,15.381419630180659,0.04418851883346234,0.4426074553621976,0.05751254043497961,0.2651968901755286,0.07066304966456154,58.083364554486735,0.7136439536762718,0.6394703906455106,1.5733094663761806,11.118799235941582
VF30_T2,T2,bcl,T,30,10.0335,0.3066557293566168,29.98,New_VF30.xlsx,VF30,51,447.21,25.94295424464045,0.15469711901636313,22.69795276272775,19.42338239487983,15.797664875227987,0.03728551127787082,0.2579048566100322,0.14079971621251244,0.3260985868739722,0.16453701227853793,74.86958582942613,0.8749178119302629,3.1958653075970798,8.594292891771008,22.69795276272775
VF30_T3,T3,bcl,T,30,9.8184,0.301388475979632,29.85,New_VF30.xlsx,VF30,52,511.2,29.677460013596928,0.13201124006212858,24.459131067077845,20.382549724951943,18.580670617208508,0.038342898353585876,0.27762916079852445,0.11603917874843654,1.0691258886885846,0.1392474209666512,68.68023650141737,0.824165243786757,2.8382174819240835,7.765900009359012,24.459131067077845
VF30_T4,T4,bcl,T,30,11.1393,0.3401121616704148,30.01,New_VF30.xlsx,VF30,53,450.07,27.245913880746546,0.8139358793254255,13.384544152717023,12.460356184456383,18.457963240553713,0.04299286033175684,0.3723157022332562,0.16485421593456667,7.252509450270662,0.17708149745271654,45.732935364159516,0.49124959475759317,2.2064985319377537,5.350005731877837,13.384544152717023
VF30_T5,T5,bcl,T,30,10.4379,0.32019029617635253,29.87,New_VF30.xlsx,VF30,54,304.47,15.129891512315696,0.06123068179716851,14.014442032319703,9.674283634300247,13.013094764032996,0.04472582742823647,0.4865992341190387,0.051650868334070905,0.24291110226194923,0.07482291480687724,63.941526787719546,0.9262751171025899,0.7238581001868141,1.8643096127882162,14.014442032319703
VF30_T6,T6,bcl,T,30,10.3943,0.31906647069533617,29.85,New_VF30.xlsx,VF30,55,314.97,18.665563769758425,0.8590267783382087,10.220759926342968,8.403926862521987,12.954458437220403,0.04304687884072141,0.5282702909361112,0.06825699482009125,0.8357715120787356,0.08301337800320047,45.023696932946976,0.5475730630168503,0.6976383573497882,1.803108864493238,10.220759926342968
VF30_T7,T7,bcl,T,30,11.7359,0.35761294311613945,30.07,New_VF30.xlsx,VF30,56,463.98,27.341789401068507,0.7979407740871581,18.00508695683139,15.808166207678102,17.95858440206545,0.04067439563687546,0.3046250483068127,0.14164172142078316,8.823941124890293,0.16132620807452094,57.816867710422514,0.6585189686278455,2.550271510896488,5.880929276782492,18.00508695683139
VF30_T8,T8,bcl,T,30,10.5716,0.3236415422961311,29.93,New_VF30.xlsx,VF30,57,297.58,13.560956537752089,0.047352972993998085,9.215688399844026,7.612129587817495,13.492293466674862,0.046317222910469844,0.475057747346371,0.05636192076507619,0.17165767769306445,0.06823503112964793,56.132689214261774,0.6795751003396144,0.5194138993876408,1.3234942873174242,9.215688399844026
VF30_T9,T9,bcl,T,30,10.2316,0.31344214947243726,29.91,New_VF30.xlsx,VF30,58,311.11,17.547097635902492,0.8715125137724354,4.307774856913531,5.265581007962693,13.860434698258336,0.04653758899811243,0.5587890402392837,0.16935197754108042,3.473970845087766,0.13854695041569853,30.008273261037626,0.24549785647169053,0.7295301908200511,1.919369717999624,4.307774856913531
VF30_T10,T10,bcl,T,30,17.7807,0.5459844732565359,29.84,New_VF30.xlsx,VF30,59,351.34,20.6762086503231,0.77014062087099,8.44636443757802,8.283201982380277,15.018742110175637,0.04470496403452885,0.7039631325538176,0.1794082470441544,1.3227889392431118,0.18294222945007846,40.061512835675686,0.40850644237651523,1.5153474376419573,2.288783387904436,8.44636443757802
VF30_T11,T11,bcl,T,30,11.1664,0.3460127587728422,29.57,New_VF30.xlsx,VF30,60,52.225,2.8876555494022678,0.7749908257144458,1.6117672761107853,1.4256672164502227,2.04822079666905,0.041008940441047595,0.5334012293412105,0.10708435823219142,,0.12106265921700592,,,0.17259506438197073,0.4113476544273344,1.6117672761107853
VF30_T12,T12,bcl,T,30,10.5276,0.32240223431355913,29.92,New_VF30.xlsx,VF30,61,159.22,15.784285427561837,0.8038279442062893,4.381205425095337,4.357618679820188,7.926606219081274,0.05168890677313425,0.30520835966730747,0.6408338630611801,4.135620636042403,0.6443025431367706,27.607323117783356,0.27756754939600026,2.8076247974284443,7.181477311557541,4.381205425095337
VF30_T13,T13,bcl,T,30,11.7141,0.3574241159252874,30.03,New_VF30.xlsx,VF30,62,329.47,23.097365811995793,0.7841720342573408,9.018640871840653,8.892858708104997,13.584857146490124,0.043212993298299834,0.18062612968524425,0.6740717439276036,6.994491665812994,0.6836059336912402,38.50161434204079,0.39046187973334834,6.0792109803383925,14.02607414701989,9.018640871840653
VF30_T14,T14,bcl,T,30,10.5218,0.32287208310722587,29.86,New_VF30.xlsx,VF30,63,357.73,28.253363172289912,0.8231948232833216,10.626776043695584,10.457946095924104,15.417182340055883,0.04509703359812395,0.17575876266643736,0.6896237007167009,9.532498902222052,0.7007567790770256,37.01487158237132,0.3761242857670842,7.328476621940929,18.717850628033275,10.626776043695584
VF30_T15,T15,bcl,T,30,10.7247,0.32636580840075696,30.11,New_VF30.xlsx,VF30,64,203.47,20.801470969509634,0.8021418433947347,5.048857380735523,5.011268126315123,8.613375049567818,0.044220886901875284,0.2524626007565196,0.6221183427067796,3.8811255164060525,0.6267848191502977,24.09093151950906,0.24271636309451547,3.1409867862660756,7.93659504890807,5.048857380735523
VF30_T16,T16,bcl,T,30,11.1044,0.3384826230478102,30.06,New_VF30.xlsx,VF30,65,464.18,48.55000586252296,0.8301853254863579,22.27731996218624,18.25141160696875,19.69574274341702,0.04442351577245238,0.325667992045187,0.10922047956930889,0.7221772339252908,0.13331240466134128,37.59301627820709,0.4588530849052419,2.4331395697889193,5.927934685446258,22.27731996218624
VF30_T17,T17,bcl,T,30,10.8011,0.3294566782060574,30.04,New_VF30.xlsx,VF30,66,515.91,31.735752368073623,0.8784984462455312,17.125716224638584,15.532081281094634,21.449456435807463,0.043545050772828005,0.5200137081657953,0.14926831926821077,0.6070600878058716,0.16458366595258833,48.94190344363794,0.5396347950416694,2.5563268771161294,6.398686564304717,17.125716224638584
VF45_B1,B1,bcl,B,45,15.556822709163344,0.4751490927201041,30.0,New_VF45.xlsx,Sheet1,1,556.12,40.73575189789392,0.1482232608900047,35.084176994711285,29.338251502434506,25.86322709475929,0.048489927556671364,0.2851764018249052,0.15341091518024524,0.6079962969834913,0.18345659422333804,72.02089107369913,0.8612625362274257,5.382295701104365,9.341366591792534,35.084176994711285
VF45_B2,B2,bcl,B,45,16.710782347041125,0.510394263615462,30.0,New_VF45.xlsx,Sheet1,2,588.34,44.235955196369886,0.189927601614164,31.91327442323067,28.794659783010236,26.99438210802099,0.04786093494749735,0.3733595207391225,0.2486627692305233,3.091292144628211,0.2755942682808307,65.09333788585896,0.7214329221910767,7.93564319329417,12.821803418251132,31.91327442323067
VF45_B3,B3,bcl,B,45,16.202567114094,0.494871941907756,30.0,New_VF45.xlsx,Sheet1,3,186.57,10.867008861011955,0.0592929161487001,5.514160318877731,5.599945103815484,10.709841377484922,0.05802624948203344,0.3677309996753066,0.20821587976140657,1.0552673893957891,0.2050262494820334,51.531614406855354,0.5074220872922195,1.148135741940565,1.9132563879602689,5.514160318877731
VF45_B4,B4,bcl,B,45,17.292106141522034,0.5281495262862588,30.0,New_VF45.xlsx,Sheet1,4,376.74,18.134595036229552,0.06428547864112596,8.659556509002252,8.663653277427828,16.746099360601765,0.046418811974459295,0.3293720077952538,0.34561557601466236,4.123411400349179,0.34545214530779267,47.77417560259526,0.47751584701517,2.992877610890332,4.673097356255666,8.659556509002252
VF45_B5,B5,bcl,B,45,17.6081031613977,0.5378009634790043,30.0,New_VF45.xlsx,Sheet1,5,421.4,25.22618512786712,0.0759516364690316,14.808508092277702,13.922004882085236,20.494984149749534,0.05061830313569826,0.42426052557083427,0.2284388079327134,6.5493044107566565,0.24298496980236492,55.18870495684158,0.5870292324113204,3.382837935861858,5.187192705032981,14.808508092277702
VF45_C1,C1,bcl,C,45,17.7562188227469,0.5423248321007301,30.0,New_VF45.xlsx,Sheet1,6,379.15,23.602090928454036,0.09413802557435272,11.880492656762954,11.484291697995712,18.869379987071323,0.05167135890768605,0.714866363939856,0.27057018813977635,1.536594461487893,0.2799046922410194,48.65794192899479,0.5033661082306973,3.2145071333335835,4.887960295286556,11.880492656762954
VF45_C2,C2,bcl,C,45,17.479837101063833,0.5338833574656306,30.0,New_VF45.xlsx,Sheet1,7,296.48,20.000207214672674,0.07750223997485739,13.06269697904796,12.007007407078284,18.127138901123725,0.06313557330819072,0.45687581901628493,0.20476536479425056,2.4141769374630906,0.22276890664152407,60.03441503480838,0.653128082066311,2.67478791211151,4.131575895670989,13.06269697904796
VF45_C3,C3,bcl,C,45,18.199163039839302,0.555853593520187,30.0,New_VF45.xlsx,Sheet1,8,478.98,31.14329260962567,0.12302283242393418,19.975078609118736,18.720271378180733,22.387989552490854,0.048722832423934166,0.4462271148514113,0.3051364102306721,3.1183271162397976,0.32558949909060086,60.11012262844273,0.6413926381998832,6.095123780861978,9.042632439910628,19.975078609118736
VF45_C4,C4,bcl,C,45,16.27677440853049,0.49713844126202067,30.0,New_VF45.xlsx,Sheet1,9,584.51,28.585822241054647,0.0633170587487379,13.529426128843497,13.379947374499574,24.428697192707375,0.043783725415404574,0.6785613728475863,0.25134243233103226,1.0728064640896193,0.25415039208207124,46.806235838420065,0.47329148046728853,3.4005188712665464,5.640798798321981,13.529426128843497
VF45_C5,C5,bcl,C,45,16.463875917278187,0.5028530472448778,30.0,New_VF45.xlsx,Sheet1,10,498.13,30.53686487471509,0.09538612880960233,19.510003828941198,17.820545114605725,24.04059984348048,0.050252795476268985,0.52460771029574,0.1933552777161337,4.9716314014550615,0.21168612880960233,58.357480991316045,0.6389000281785878,3.772362208587757,6.1865006845063695,19.510003828941198
VF45_C6,C6,bcl,C,45,15.944789579158314,0.4869986914286493,30.0,New_VF45.xlsx,Sheet1,11,594.85,39.105740486850294,0.12063266588161957,28.769209909792995,25.202129782122306,25.4848962215938,0.04483266588161956,0.3921292531142955,0.1714930696606536,5.338823380351791,0.19576599921495288,64.44611320068668,0.7356774108258335,4.933720119142096,8.354481102150013,28.769209909792995
VF45_C7,C7,bcl,C,45,19.157809364548502,0.5851333468439,30.0,New_VF45.xlsx,Sheet1,12,418.28,23.5463896427926,0.0818178241626415,17.419846479463075,15.867870700413295,18.533287331746433,0.04628449082930816,0.3664397651317929,0.2125917084474444,2.107781653508048,0.23338449082930818,67.38982468707405,0.7398096584541647,3.703314923961255,5.219255554968843,17.419846479463075
VF45_C8,C8,bcl,C,45,16.583947721179626,0.5065203776343556,30.0,New_VF45.xlsx,Sheet1,13,787.22,52.12031176968264,0.09199509974337694,40.81060612595838,35.08124901886683,40.8012541631354,0.05382843307671027,0.33250626229324376,0.1602272921360677,1.338105647285623,0.18639509974337695,67.30821023076248,0.7830077131214919,6.5389729099939276,10.645973536467334,40.81060612595838
VF45_C9,C9,bcl,C,45,15.9983016983017,0.48863310195937637,30.0,New_VF45.xlsx,Sheet1,14,545.55,29.81105170373353,0.1443914920148929,25.322373241800115,22.542005627450152,23.01203991165395,0.04415815868155956,0.2457149190836644,0.18960526984387063,1.000523474419737,0.2129914920148929,75.61627094366146,0.8494290471016407,4.80125541159872,8.10297858846647,25.322373241800115
VF45_C10,C10,bcl,C,45,17.54474649766511,0.5358658728854369,30.0,New_VF45.xlsx,Sheet1,15,539.78,31.786561143771333,0.13399733605902775,25.61135876925633,22.60524373661009,22.72542140480977,0.04409733605902775,0.3119397533775282,0.17920008887348424,1.6380550100182225,0.20303066939236109,71.11572602763181,0.805729146144988,4.589557767621424,7.062972368524658,25.61135876925633
VF45_C11,C11,bcl,C,45,16.42709441489362,0.5017296367764525,30.0,New_VF45.xlsx,Sheet1,16,464.93,41.50088154250221,0.720640944547304,16.249600248516902,15.120821367595893,20.83902322918601,0.04680761121397065,0.42711929306967805,0.21083529009508034,1.218008796604921,0.22657427788063733,36.43494018822284,0.39154831522976763,3.4259891823251505,5.631045003242473,16.249600248516902
VF45_C12,C12,bcl,C,45,17.426328986960886,0.5322490692600961,30.0,New_VF45.xlsx,Sheet1,17,306.12,93.64872072718792,0.8246271492673465,12.774237132736662,12.19271026417798,18.642065895982796,0.06289381593401318,0.4948031457064646,0.329320335968337,4.42566402009894,0.34502714926734646,13.019622873116532,0.13640589036928583,4.206816064292044,6.517955320416224,12.774237132736662
VF45_C13,C13,bcl,C,45,18.41810431293882,0.5625406754016913,30.0,New_VF45.xlsx,Sheet1,18,339.18,30.200285298050137,0.14995146544648646,18.2698782731768,16.621750630381726,21.549059032160038,0.0655181321131531,0.5921468970025702,0.2597615113508912,1.599884309445429,0.28551813211315313,55.03838942692008,0.6049571417246308,4.745811192437216,6.957116759610703,18.2698782731768
VF45_C14,C14,bcl,C,45,17.845508982035934,0.5450520045425692,30.0,New_VF45.xlsx,Sheet1,19,444.72,33.16706961375075,0.7329817782879237,20.135433366703317,18.07825318413546,19.039977270585858,0.044781778287923533,0.38022050477799096,0.2009784835054014,2.752030975941211,0.2238484449545902,54.50663382284575,0.6070911178223403,4.0467888627640916,6.122733703175385,20.135433366703317
VF45_F1,F1,bcl,F,45,16.7193,0.5106544166782806,30.0,New_VF45.xlsx,Sheet1,20,1022.8,61.250381385584326,0.07648135490522183,57.52383123164062,41.25931759825217,52.220573827851645,0.05304802157188848,0.4211441819633874,0.07166441745099535,0.8703428971308608,0.09991468823855516,67.36173173929463,0.9391587436740308,4.122411854764898,6.657283503415349,57.52383123164062
VF45_F2,F2,bcl,F,45,16.41384795713329,0.5013250527232532,30.0,New_VF45.xlsx,Sheet1,21,736.67,40.00509339521644,0.06899461966797549,34.90348064811126,26.348420234343084,33.84364410775375,0.04792795300130883,0.41909036244939935,0.07372389702088077,3.08072464373135,0.09766128633464216,65.86266397141736,0.8724759195858995,2.5732206129716593,4.232825644034361,34.90348064811126
VF45_L1,L1,bcl,L,45,16.29406104844061,0.49766642383423554,30.0,New_VF45.xlsx,Sheet1,22,337.09,21.812915309656017,0.07324504612765628,12.226490021120643,10.825904194582295,17.191345740465845,0.05297837946098962,0.5424639332441228,0.11319996325512106,0.8260776524639434,0.1278450461276563,49.63070750011093,0.5605160909284002,1.384038221129961,2.293414260534225,12.226490021120643
VF45_L2,L2,bcl,L,45,16.256268460781097,0.49651213197955074,30.0,New_VF45.xlsx,Sheet1,23,516.45,25.75745498483733,0.06546893979208124,13.229442886286876,12.730310207562239,23.586757214612113,0.04766893979208124,0.6271540928858237,0.09703118727079037,2.8196692685399682,0.10083560645874791,49.42378901586436,0.5136160732523717,1.2836685501875273,2.13204222965926,13.229442886286876
VF45_L3,L3,bcl,L,45,18.647418387741507,0.5695445718031247,30.0,New_VF45.xlsx,Sheet1,24,445.42,31.077462373073736,0.7057024237372164,16.18667178809301,15.522908415326535,22.532623377840657,0.05256909040388308,0.43535500328172694,0.34597510981470925,7.140207927523532,0.36076909040388305,49.949086025685155,0.520849212003794,5.600185549420136,8.10862966070109,16.18667178809301
VF45_L4,L4,bcl,L,45,16.480780780780783,0.5033693692925081,30.0,New_VF45.xlsx,Sheet1,25,528.19,30.814570884422647,0.17173968315673846,25.266796236512267,22.76408364908142,21.83066662227364,0.043306349823405144,0.25050982519188675,0.21761482937860582,2.692963931160145,0.24153968315673846,73.8744139402866,0.8199626187001395,5.498429551952617,9.007922614676474,25.266796236512267
VF45_L5,L5,bcl,L,45,16.636299765807966,0.5081193562286509,30.0,New_VF45.xlsx,Sheet1,26,522.44,39.95124324857468,0.7564366090952944,23.870835460231227,20.44932758934094,24.097575292791074,0.04810327576196104,0.34031726738511436,0.13786888380971238,10.408753030279993,0.1609366090952944,51.18571019706752,0.5974991894922533,3.2910454405073812,5.341225401355574,23.870835460231227
VF45_L6,L6,bcl,L,45,16.277027027027028,0.49714615694096614,30.0,New_VF45.xlsx,Sheet1,27,242.9,68.85969619875466,0.8323038426389581,12.004140085155571,10.234274835277155,10.973745807721043,0.04717050930562469,0.319246077728821,0.14414310783608472,8.67171766475716,0.16907050930562467,14.862503612762445,0.17432752027408258,1.7303140587740466,2.870209621777123,12.004140085155571
VF45_L7,L7,bcl,L,45,17.015540765391016,0.519702442328103,30.0,New_VF45.xlsx,Sheet1,28,375.67,25.57018748913101,0.756670054046552,10.155440208416639,9.787015629212283,17.595538715346837,0.04883672071321862,0.45771682538569636,0.13842578969486624,4.468368883970218,0.14363672071321862,38.27510311910071,0.39715939559431707,1.4057748305490703,2.23066201351801,10.155440208416639
VF45_L8,L8,bcl,L,45,16.19354138851802,0.4945962708791196,30.0,New_VF45.xlsx,Sheet1,29,394.35,26.868154232680663,0.7567028621203816,10.652868414312945,10.274846302792474,18.51116980579337,0.048936195453715005,0.4580698736539437,0.13876425000762926,4.695187487149046,0.1438695287870483,38.241727413842305,0.39648679704821305,1.4782372959420986,2.4647114570464757,10.652868414312945
VF45_L9,L9,bcl,L,45,13.752192835621,0.42003062392093465,30.0,New_VF45.xlsx,Sheet1,30,592.14,37.245961493010824,0.11879633187741018,25.359188102311744,23.390792768899352,26.585363139542526,0.046896331877410186,0.47431976122675573,0.25494228344160086,3.8356991594364844,0.2763963318774102,62.80088318645933,0.6808573892519966,6.465129321028432,12.69313874189032,25.359188102311744
VF45_L10,L10,bcl,L,45,15.777149999999999,0.48187850747912503,30.0,New_VF45.xlsx,Sheet1,31,495.98,30.620904079634155,0.1251262674551272,22.82316522902191,20.706912175439893,21.72055093600555,0.04579293412179388,0.36035831264877993,0.2272057654835095,3.2511652674912765,0.2504262674551272,67.62345135724448,0.7453458973538769,5.18555472661654,8.874224915060488,22.82316522902191
VF45_L11,L11,bcl,L,45,16.67274692384436,0.5092325548809065,30.0,New_VF45.xlsx,Sheet1,32,340.12,66.37438961046934,0.7930451525065825,20.470595032062693,18.451221705419176,18.08822123178142,0.05517848583991576,0.24740441492267173,0.2747428907263693,12.74248636834783,0.3048118191732491,27.79870641930368,0.30841104757720944,5.62415045399776,9.107801069106964,20.470595032062693
VF45_L12,L12,bcl,L,45,16.70297619047619,0.5101558416523915,30.0,New_VF45.xlsx,Sheet1,33,647.84,34.738840125441,0.06526338478611762,18.050428271178614,17.61428638136268,30.883808964185167,0.049663384786117634,0.6072833170337905,0.23045710771620417,3.332315071594027,0.23616338478611765,50.70487764634045,0.5196036541807099,4.159849492414627,6.7243067950510484,18.050428271178614
VF45_L13,L13,bcl,L,45,15.715788596198735,0.4800043577321442,30.0,New_VF45.xlsx,Sheet1,34,453.49,23.07849418308716,0.06147986298659328,21.826259835767612,13.547426557731368,19.976670491478657,0.04604652965325994,0.6311435650675453,0.039670531723220506,0.27777525596494074,0.06391319631992662,58.70151860973435,0.9457402056917026,0.8658593332140726,1.48756149611446,21.826259835767612
VF45_L14,L14,bcl,L,45,16.25348914858097,0.49642724397285654,30.0,New_VF45.xlsx,Sheet1,35,367.52,19.80820644459029,0.05915901195201324,16.35500791028615,12.396253553679482,19.40532766944608,0.054792345285346565,0.43713514377073975,0.06335869190574726,2.7306228093107516,0.08359234528534656,62.581403260086454,0.8256682883448428,1.0362319073038797,1.7213695620332339,16.35500791028615
VF45_L15,L15,bcl,L,45,16.591954787234044,0.5067649359379524,30.0,New_VF45.xlsx,Sheet1,36,451.69,25.455589140404655,0.07876943311251401,19.38123534409705,16.60292843850064,19.426056828939295,0.045002766445847345,0.39925135520182203,0.1295277966772291,1.4032366106683012,0.15120276644584735,65.22311601952856,0.761374456399203,2.510408711003729,4.085174776949841,19.38123534409705
VF45_L16,L16,bcl,L,45,14.683948863636363,0.44848907200025895,30.0,New_VF45.xlsx,Sheet1,37,449.61,20.463771250534457,0.051245682183965593,12.855920336067177,10.96808857613851,18.407484308894794,0.04291234885063225,0.46220384420251104,0.06405401331655461,0.29729449758645704,0.07507901551729892,53.59759177259203,0.6282283054611166,0.8234732924030121,1.5141552930589073,12.855920336067177
VF45_L17,L17,bcl,L,45,16.649699799866582,0.5085286309336727,30.0,New_VF45.xlsx,Sheet1,38,538.9,29.125422267606638,0.09135277790183527,17.14355174251635,16.064154646954453,23.29159800245212,0.04521944456850194,0.5458737581104692,0.19970095854354944,2.1849529082975727,0.21311944456850196,55.1550961196571,0.5886112683620539,3.4235837158214526,5.5518574772092855,17.14355174251635
VF45_L18,L18,bcl,L,45,15.992493297587131,0.4884556970752764,30.0,New_VF45.xlsx,Sheet1,39,576.94,28.730002367380806,0.08153437254122581,20.645952711509327,17.951762095390976,23.61183092426071,0.04290103920789248,0.49048436388708505,0.11645662594757442,3.5485988672299333,0.1339343725412258,62.48437388147546,0.7186199446662813,2.4043579922555516,4.05925858982191,20.645952711509327
VF45_L18-2,L18-2,bcl,L,45,15.924174174174174,0.48636903901456724,30.0,New_VF45.xlsx,Sheet1,40,441.75,33.1709710922823,0.08918033614137649,22.02363045801365,19.74193938378273,31.229144272141813,0.07268033614137648,0.42722756657232314,0.16623433158852474,6.213845824449578,0.18544700280804316,59.51571127917919,0.6639428914138049,3.661083488340574,6.207496420474301,22.02363045801365
VF45_L19,L19,bcl,L,45,16.55443143812709,0.5056188673854395,30.0,New_VF45.xlsx,Sheet1,41,829.11,38.06116758252649,0.0528597353524852,19.340505507597946,18.965947736218677,34.98462978717214,0.04419306868581854,0.5089397479044608,0.1402564821549765,0.39555485940270013,0.14302640201915187,49.83017847546474,0.5081427275099407,2.7126312655946356,4.424256093892247,19.340505507597946
